Repository: eesd-epfl/StoneMasonryDatabase

# EPFL Stone Masonry Database Dashboard
The aim of this web application is to give an interactive and intuitive representation of the database from the paper [Vanin et al. (2017) "Estimates for the stiffness, strength and drift capacity of stone masonry walls based on 123 quasi-static cyclic tests reported in the literature"](https://doi.org/10.1007/s10518-017-0188-5).

The data consists of quasi-static cyclic tests on stone masonry walls and the graphs show the important parameters and their distribution within the database.

The database can also be accessed [here](https://zenodo.org/record/812146#.YXaBUJ5ByUl). This database is maintained and updated as new test results become available. 

The Browse DB tab shows the actual data of the database in a filterable data table, along with the corresponding force-displacement response curves for each row.

## Project status
The second prototype has been finished and further development is on hold, although data will continue to be uploaded and the database expanded.

* Prototype v.1 running at [eesd-stone-masonry.herokuapp.com](https://eesd-stone-masonry.herokuapp.com/)
* The latest version v.2 is running at [https://eesd-epfl.github.io/StoneMasonryDatabase/](https://eesd-epfl.github.io/StoneMasonryDatabase/)

### How to run locally

Using Python3:

python -m http.server 8000 --bind 127.0.0.1

Go to http://localhost:8000/ to visualise the dashboard.

## Reference
Vanin F., Zaganelli D., Penna A., Beyer K. (2017). Estimates for the stiffness, strength and drift capacity of stone masonry walls based on 123 quasi-static cyclic tests reported in the literature. Bull Earthquake Eng 15, 5435–5479 (2017). [https://doi.org/10.1007/s10518-017-0188-5](https://doi.org/10.1007/s10518-017-0188-5)]

## Data
Vanin F, Bozulic I, Loeliger P, Weil C, Penna A, Beyer K (2021) Database of shear-compression tests on stone masonry walls.
Database of: [http://doi.org/10.5281/zenodo.812145](http://doi.org/10.5281/zenodo.812145)]

File: Amir's/Vanin et al. (2017) StoneMasonryDatabase.csv (part 1 of 2)
ID,Reference,Reference nb,Test unit name,Cyclic / Monotonic,Cycles,Lab / In-situ,Stone masonry typology,Joints,Leaves,Stone,H [mm],L [mm],t [mm],H0 [mm],H0/H,fc [MPa],Type of compression test,Epc [MPa],Ecompr [MPa],Edyn [MPa],hb [mm],lb [mm],"fc,b [MPa]",Eb [MPa],"fc,m  [MPa]",Em [MPa],"?0,pc [MPa]","?0,tot /fc",dcr [%],Vcr [kN],"dmax,+ [%]","Vmax,+ [kN]","dmax,- [%]","Vmax,- [kN]","dc,+ [%]","dc,- [%]","dy,+ [%]","dy,- [%]","du,+ [%]","Vu,+ [kN]","du,- [%]","Vu,- [kN]","Kel,+ [kN/mm]","Kel,- [kN/mm]","Keff,+ [kN/mm]","Keff,- [kN/mm]",?+,?-,From test report: Failure type,Failure type,HC,IT,SU,SJ,DU,QM,REL,IQMvert,IQMip,IQMoop,LMTvert [mm],HLVDT,"?0,tot [MPa]",Ntot [kN],Availability of F-? curve,Unretrofitted / Retrofitted,Comment,Drift at which the photo was taken [%],Drift at which the crack map was taken [%],,,,,,,,,,,,,,,,,,,,,,,,,,,,,,,,,,,,,,,,,,,,,,,,,,,,,,,,,,,,,,,,,,,,,,,,,,,,,,,,,,,,,,,,,,,,,,,,,,,,,,,,,,,,,,,,,,,,,,,,,,,,,,,,,,,,,,,,,,,
1,Vasconcelos and Lourenço (2009),1,WS1.100,Cyclic,1,Laboratory,E1,Dry,1,Granite,1200,1000,200,1325,1.10,73.00,2,3287,14700,NaN,150,200,69.2,20200,NaN,NaN,0.5,0.007,0.12,18.81,2.10,39.0,3.04,43.3,2.73,3.04,0.31,0.21,2.73,38.2,3.04,41.3,12.6,17.1,9.3,14.7,8.80,14.33,R,1,R,R,R,R,R,R,R,10,10,10,1600,NaN,0.524,104.8,1,,,,,,,,,,,,,,,,,,,,,,,,,,,,,,,,,,,,,,,,,,,,,,,,,,,,,,,,,,,,,,,,,,,,,,,,,,,,,,,,,,,,,,,,,,,,,,,,,,,,,,,,,,,,,,,,,,,,,,,,,,,,,,,,,,,,,,,,,,,,,,,
2,Vasconcelos and Lourenço (2009),1,WS2.100,Cyclic,1,Laboratory,E1,Dry,1,Granite,1200,1000,200,1325,1.10,73.00,2,3287,14700,NaN,150,200,69.2,20200,NaN,NaN,0.5,0.007,0.17,18.21,0.68,37.8,0.83,40.9,1.25,1.22,0.42,0.46,1.25,35.9,1.22,38.6,9.2,8.4,6.5,6.3,2.99,2.66,"R, TC",1,R,R,R,R,R,R,R,10,10,10,1600,NaN,0.524,104.8,1,,,,,,,,,,,,,,,,,,,,,,,,,,,,,,,,,,,,,,,,,,,,,,,,,,,,,,,,,,,,,,,,,,,,,,,,,,,,,,,,,,,,,,,,,,,,,,,,,,,,,,,,,,,,,,,,,,,,,,,,,,,,,,,,,,,,,,,,,,,,,,,
3,Vasconcelos and Lourenço (2009),1,WS3.100,Cyclic,1,Laboratory,E1,Dry,1,Granite,1200,1000,200,1325,1.10,73.00,2,3287,14700,NaN,150,200,69.2,20200,NaN,NaN,0.5,0.007,0.11,18.51,2.76,38.0,3.13,42.1,2.76,3.13,0.24,0.24,2.76,36.5,3.13,40.2,11.5,18.9,11.5,12.4,11.56,12.86,R,1,R,R,R,R,R,R,R,10,10,10,1600,NaN,0.524,104.8,1,,,,,,,,,,,,,,,,,,,,,,,,,,,,,,,,,,,,,,,,,,,,,,,,,,,,,,,,,,,,,,,,,,,,,,,,,,,,,,,,,,,,,,,,,,,,,,,,,,,,,,,,,,,,,,,,,,,,,,,,,,,,,,,,,,,,,,,,,,,,,,,
4,Vasconcelos and Lourenço (2009),1,WS4.100,Cyclic,1,Laboratory,E1,Dry,1,Granite,1200,1000,200,1325,1.10,73.00,2,3287,14700,NaN,150,200,69.2,20200,NaN,NaN,0.5,0.007,0.10,16.41,3.12,36.0,3.40,40.1,3.12,3.40,0.13,0.20,3.12,35.1,3.40,38.7,35.6,19.4,20.5,14.8,24.21,17.28,R,1,R,R,R,R,R,R,R,10,10,10,1600,NaN,0.524,104.8,1,,,,,,,,,,,,,,,,,,,,,,,,,,,,,,,,,,,,,,,,,,,,,,,,,,,,,,,,,,,,,,,,,,,,,,,,,,,,,,,,,,,,,,,,,,,,,,,,,,,,,,,,,,,,,,,,,,,,,,,,,,,,,,,,,,,,,,,,,,,,,,,
5,Vasconcelos and Lourenço (2009),1,WS1.175,Cyclic,1,Laboratory,E1,Dry,1,Granite,1200,1000,200,1325,1.10,73.00,2,4068,14700,NaN,150,200,69.2,20200,NaN,NaN,0.875,0.012,0.13,27.16,1.97,61.8,3.09,69.0,2.29,3.09,0.28,0.28,2.29,60.6,3.09,66.1,28.2,28.8,16.3,17.7,8.14,10.99,R,1,R,R,R,R,R,R,R,10,10,10,1600,NaN,0.899,179.8,1,,,,,,,,,,,,,,,,,,,,,,,,,,,,,,,,,,,,,,,,,,,,,,,,,,,,,,,,,,,,,,,,,,,,,,,,,,,,,,,,,,,,,,,,,,,,,,,,,,,,,,,,,,,,,,,,,,,,,,,,,,,,,,,,,,,,,,,,,,,,,,,
6,Vasconcelos and Lourenço (2009),1,WS2.175,Cyclic,1,Laboratory,E1,Dry,1,Granite,1200,1000,200,1325,1.10,73.00,2,4068,14700,NaN,150,200,69.2,20200,NaN,NaN,0.875,0.012,0.12,25.40,2.65,64.5,3.40,71.3,2.97,3.40,0.33,0.35,2.97,62.4,3.40,68.0,17.7,20.5,14.1,14.9,8.91,9.86,"R, TC",1,R,R,R,R,R,R,R,10,10,10,1600,NaN,0.899,179.8,1,,,,,,,,,,,,,,,,,,,,,,,,,,,,,,,,,,,,,,,,,,,,,,,,,,,,,,,,,,,,,,,,,,,,,,,,,,,,,,,,,,,,,,,,,,,,,,,,,,,,,,,,,,,,,,,,,,,,,,,,,,,,,,,,,,,,,,,,,,,,,,,
7,Vasconcelos and Lourenço (2009),1,WS3.175,Cyclic,1,Laboratory,E1,Dry,1,Granite,1200,1000,200,1325,1.10,73.00,2,4068,14700,NaN,150,200,69.2,20200,NaN,NaN,0.875,0.012,0.12,25.37,2.65,64.3,3.41,71.2,2.97,3.41,0.27,0.31,2.97,63.0,3.41,68.9,18.2,20.1,17.4,16.7,10.85,10.93,R,1,R,R,R,R,R,R,R,10,10,10,1600,NaN,0.899,179.8,1,,,,,,,,,,,,,,,,,,,,,,,,,,,,,,,,,,,,,,,,,,,,,,,,,,,,,,,,,,,,,,,,,,,,,,,,,,,,,,,,,,,,,,,,,,,,,,,,,,,,,,,,,,,,,,,,,,,,,,,,,,,,,,,,,,,,,,,,,,,,,,,
8,Vasconcelos and Lourenço (2009),1,WS1.250,Cyclic,1,Laboratory,E1,Dry,1,Granite,1200,1000,200,1325,1.10,73.00,2,4722,14700,NaN,150,200,69.2,20200,NaN,NaN,1.25,0.017,0.15,35.55,2.91,88.7,2.42,95.7,3.44,2.42,0.51,0.40,3.44,86.9,2.42,91.9,24.3,20.7,12.9,17.2,6.78,6.00,"R, TC",1,R,R,R,R,R,R,R,10,10,10,1600,NaN,1.274,254.8,1,,,,,,,,,,,,,,,,,,,,,,,,,,,,,,,,,,,,,,,,,,,,,,,,,,,,,,,,,,,,,,,,,,,,,,,,,,,,,,,,,,,,,,,,,,,,,,,,,,,,,,,,,,,,,,,,,,,,,,,,,,,,,,,,,,,,,,,,,,,,,,,
9,Vasconcelos and Lourenço (2009),1,WS2.250,Cyclic,1,Laboratory,E1,Dry,1,Granite,1200,1000,200,1325,1.10,73.00,2,4722,14700,NaN,150,200,69.2,20200,NaN,NaN,1.25,0.017,0.15,33.16,1.66,87.1,1.71,94.7,1.66,1.71,0.47,0.37,1.66,85.2,1.71,91.9,23.5,23.2,13.8,18.6,3.56,4.59,"R, TC",1,R,R,R,R,R,R,R,10,10,10,1600,NaN,1.274,254.8,1,,,,,,,,,,,,,,,,,,,,,,,,,,,,,,,,,,,,,,,,,,,,,,,,,,,,,,,,,,,,,,,,,,,,,,,,,,,,,,,,,,,,,,,,,,,,,,,,,,,,,,,,,,,,,,,,,,,,,,,,,,,,,,,,,,,,,,,,,,,,,,,
10,Vasconcelos and Lourenço (2009),1,WS3.250,Cyclic,1,Laboratory,E1,Dry,1,Granite,1200,1000,200,1325,1.10,73.00,2,4722,14700,NaN,150,200,69.2,20200,NaN,NaN,1.25,0.017,0.14,31.97,2.37,86.5,2.43,92.6,2.37,2.43,0.42,0.43,2.37,84.6,2.43,89.1,18.9,20.8,15.2,15.7,5.62,5.68,"R, TC",1,R,R,R,R,R,R,R,10,10,10,1600,NaN,1.274,254.8,1,,,,,,,,,,,,,,,,,,,,,,,,,,,,,,,,,,,,,,,,,,,,,,,,,,,,,,,,,,,,,,,,,,,,,,,,,,,,,,,,,,,,,,,,,,,,,,,,,,,,,,,,,,,,,,,,,,,,,,,,,,,,,,,,,,,,,,,,,,,,,,,
11,Vasconcelos and Lourenço (2009),1,WI1.100,Cyclic,1,Laboratory,E,Hydraulic lime mortar,1,Granite,1200,1000,200,1325,1.10,18.40,2,3840,1248,NaN,200,200,69.2,20200,3.8,NaN,0.5,0.028,0.12,20.90,2.15,36.8,2.45,40.0,2.85,2.85,0.22,0.22,2.85,36.1,2.85,37.7,15.1,19.4,12.2,12.7,12.78,12.72,"F, R",1,R,R,R,NR,R,R,R,9,8,9,1120,NaN,0.524,104.8,1,,,,,,,,,,,,,,,,,,,,,,,,,,,,,,,,,,,,,,,,,,,,,,,,,,,,,,,,,,,,,,,,,,,,,,,,,,,,,,,,,,,,,,,,,,,,,,,,,,,,,,,,,,,,,,,,,,,,,,,,,,,,,,,,,,,,,,,,,,,,,,,
12,Vasconcelos and Lourenço (2009),1,WI2.100,Cyclic,1,Laboratory,E,Hydraulic lime mortar,1,Granite,1200,1000,200,1325,1.10,18.40,2,3840,1248,NaN,200,200,69.2,20200,3.7,NaN,0.5,0.028,0.14,20.60,1.27,38.6,2.92,42.1,2.83,2.92,0.33,0.36,2.83,37.7,2.92,40.5,15.4,9.7,8.6,8.5,8.53,8.15,"F, R",1,R,R,R,NR,R,R,R,9,8,9,1120,NaN,0.524,104.8,1,,,,,,,,,,,,,,,,,,,,,,,,,,,,,,,,,,,,,,,,,,,,,,,,,,,,,,,,,,,,,,,,,,,,,,,,,,,,,,,,,,,,,,,,,,,,,,,,,,,,,,,,,,,,,,,,,,,,,,,,,,,,,,,,,,,,,,,,,,,,,,,
13,Vasconcelos and Lourenço (2009),1,WI1.175,Cyclic,1,Laboratory,E,Hydraulic lime mortar,1,Granite,1200,1000,200,1325,1.10,18.40,2,3864,1248,NaN,200,200,69.2,20200,NaN,NaN,0.875,0.049,0.15,27.76,0.74,44.9,1.99,59.2,1.84,1.99,0.22,0.77,1.60,41.9,1.99,57.3,17.2,10.9,14.1,5.6,7.14,2.60,"F, TC",1,R,R,R,NR,R,R,R,9,8,9,1120,NaN,0.899,179.8,1,,,,,,,,,,,,,,,,,,,,,,,,,,,,,,,,,,,,,,,,,,,,,,,,,,,,,,,,,,,,,,,,,,,,,,,,,,,,,,,,,,,,,,,,,,,,,,,,,,,,,,,,,,,,,,,,,,,,,,,,,,,,,,,,,,,,,,,,,,,,,,,
14,Vasconcelos and Lourenço (2009),1,WI2.175,Cyclic,1,Laboratory,E,Hydraulic lime mortar,1,Granite,1200,1000,200,1325,1.10,18.40,2,3864,1248,NaN,200,200,69.2,20200,4.6,NaN,0.875,0.049,0.15,28.96,2.36,58.9,0.82,61.0,2.69,3.03,0.38,0.30,2.69,57.7,3.03,58.9,22.2,22.0,11.6,14.6,7.16,9.98,"F, S, R",1,R,R,R,NR,R,R,R,9,8,9,1120,NaN,0.899,179.8,1,,,,,,,,,,,,,,,,,,,,,,,,,,,,,,,,,,,,,,,,,,,,,,,,,,,,,,,,,,,,,,,,,,,,,,,,,,,,,,,,,,,,,,,,,,,,,,,,,,,,,,,,,,,,,,,,,,,,,,,,,,,,,,,,,,,,,,,,,,,,,,,
15,Vasconcelos and Lourenço (2009),1,WI3.175,Cyclic,1,Laboratory,E,Hydraulic lime mortar,1,Granite,1200,1000,200,1325,1.10,18.40,2,3864,1248,NaN,200,200,69.2,20200,5.1,NaN,0.875,0.049,0.16,29.55,1.87,63.8,2.18,69.6,1.87,2.50,0.42,0.48,1.87,60.6,2.50,66.9,14.4,18.4,10.8,10.6,4.43,5.22,"F, TC",1,R,R,R,NR,R,R,R,9,8,9,1120,NaN,0.899,179.8,1,,,,,,,,,,,,,,,,,,,,,,,,,,,,,,,,,,,,,,,,,,,,,,,,,,,,,,,,,,,,,,,,,,,,,,,,,,,,,,,,,,,,,,,,,,,,,,,,,,,,,,,,,,,,,,,,,,,,,,,,,,,,,,,,,,,,,,,,,,,,,,,
16,Vasconcelos and Lourenço (2009),1,WI1.250,Cyclic,1,Laboratory,E,Hydraulic lime mortar,1,Granite,1200,1000,200,1325,1.10,18.40,2,3911,1248,NaN,200,200,69.2,20200,4.5,NaN,1.25,0.069,0.17,38.21,1.54,81.3,1.68,80.3,1.7,1.87,0.51,0.42,1.70,78.0,1.87,78.7,24.2,27.1,11.6,14.3,3.35,4.49,"F, TC",1,R,R,R,NR,R,R,R,9,8,9,1120,NaN,1.274,254.8,1,,,,,,,,,,,,,,,,,,,,,,,,,,,,,,,,,,,,,,,,,,,,,,,,,,,,,,,,,,,,,,,,,,,,,,,,,,,,,,,,,,,,,,,,,,,,,,,,,,,,,,,,,,,,,,,,,,,,,,,,,,,,,,,,,,,,,,,,,,,,,,,
17,Vasconcelos and Lourenço (2009),1,WI2.250,Cyclic,1,Laboratory,E,Hydraulic lime mortar,1,Granite,1200,1000,200,1325,1.10,18.40,2,3911,1248,NaN,200,200,69.2,20200,4.4,NaN,1.25,0.069,0.15,40.60,1.21,86.5,1.47,92.3,1.95,1.86,0.44,0.35,1.80,81.2,1.86,87.1,25.5,22.6,14.1,18.7,4.14,5.30,"F, S, TC",0.5,R,R,R,NR,R,R,R,9,8,9,1120,NaN,1.274,254.8,1,,,,,,,,,,,,,,,,,,,,,,,,,,,,,,,,,,,,,,,,,,,,,,,,,,,,,,,,,,,,,,,,,,,,,,,,,,,,,,,,,,,,,,,,,,,,,,,,,,,,,,,,,,,,,,,,,,,,,,,,,,,,,,,,,,,,,,,,,,,,,,,
18,Vasconcelos and Lourenço (2009),1,WR1.100,Cyclic,1,Laboratory,C,Hydraulic lime mortar,1,Granite,1200,1000,200,1325,1.10,5.00,2,2329,1248,NaN,133,167,69.2,20200,3.2,NaN,0.5,0.105,0.13,17.56,0.87,36.3,0.89,40.4,2.56,2.65,0.35,0.28,2.56,33.7,1.28,37.8,10.1,17.1,7.4,10.2,7.42,4.58,"F, S",0.5,NR,R,PR,NR,PR,R,R,5,5.5,5.5,1090,NaN,0.524,104.8,1,,,,,,,,,,,,,,,,,,,,,,,,,,,,,,,,,,,,,,,,,,,,,,,,,,,,,,,,,,,,,,,,,,,,,,,,,,,,,,,,,,,,,,,,,,,,,,,,,,,,,,,,,,,,,,,,,,,,,,,,,,,,,,,,,,,,,,,,,,,,,,,
19,Vasconcelos and Lourenço (2009),1,WR2.100,Cyclic,1,Laboratory,C,Hydraulic lime mortar,1,Granite,1200,1000,200,1325,1.10,5.00,2,2329,1248,NaN,133,167,69.2,20200,3.4,NaN,0.5,0.105,0.12,16.72,1.08,38.2,3.14,41.3,2.69,3.14,0.36,0.30,2.69,37.4,3.14,39.8,13.1,15.2,7.8,10.0,7.42,10.45,"F, R",1,NR,R,PR,NR,PR,R,R,5,5.5,5.5,1090,NaN,0.524,104.8,1,,,,,,,,,,,,,,,,,,,,,,,,,,,,,,,,,,,,,,,,,,,,,,,,,,,,,,,,,,,,,,,,,,,,,,,,,,,,,,,,,,,,,,,,,,,,,,,,,,,,,,,,,,,,,,,,,,,,,,,,,,,,,,,,,,,,,,,,,,,,,,,
20,Vasconcelos and Lourenço (2009),1,WR1.175,Cyclic,1,Laboratory,C,Hydraulic lime mortar,1,Granite,1200,1000,200,1325,1.10,5.00,2,2393,1248,NaN,133,167,69.2,20200,3.2,NaN,0.875,0.180,0.15,27.16,1.21,64.8,1.11,65.9,1.96,2.07,0.49,0.36,1.75,61.8,2.07,61.2,18.7,13.8,9.5,12.7,3.58,5.69,S,0,NR,R,PR,NR,PR,R,R,5,5.5,5.5,1090,NaN,0.899,179.8,1,,,,,,,,,,,,,,,,,,,,,,,,,,,,,,,,,,,,,,,,,,,,,,,,,,,,,,,,,,,,,,,,,,,,,,,,,,,,,,,,,,,,,,,,,,,,,,,,,,,,,,,,,,,,,,,,,,,,,,,,,,,,,,,,,,,,,,,,,,,,,,,
21,Vasconcelos and Lourenço (2009),1,WR2.175,Cyclic,1,Laboratory,C,Hydraulic lime mortar,1,Granite,1200,1000,200,1325,1.10,5.00,2,2393,1248,NaN,133,167,69.2,20200,4,NaN,0.875,0.180,0.15,27.50,1.11,62.3,1.58,56.5,1.68,1.98,0.39,0.45,1.68,59.7,1.98,53.4,22.9,12.4,11.4,8.9,4.26,4.36,"F, S",0.5,NR,R,PR,NR,PR,R,R,5,5.5,5.5,1090,NaN,0.899,179.8,1,,,,,,,,,,,,,,,,,,,,,,,,,,,,,,,,,,,,,,,,,,,,,,,,,,,,,,,,,,,,,,,,,,,,,,,,,,,,,,,,,,,,,,,,,,,,,,,,,,,,,,,,,,,,,,,,,,,,,,,,,,,,,,,,,,,,,,,,,,,,,,,
22,Vasconcelos and Lourenço (2009),1,WR1.250,Cyclic,1,Laboratory,C,Hydraulic lime mortar,1,Granite,1200,1000,200,1325,1.10,5.00,2,2496,1248,NaN,133,167,69.2,20200,3.8,NaN,1.25,0.255,0.15,31.04,0.47,59.9,0.49,67.4,0.82,1.06,0.27,0.27,0.81,55.3,1.06,62.6,22.2,25.6,15.6,17.3,3.02,3.88,S,0,NR,R,PR,NR,PR,R,R,5,5.5,5.5,1090,NaN,1.274,254.8,1,,,,,,,,,,,,,,,,,,,,,,,,,,,,,,,,,,,,,,,,,,,,,,,,,,,,,,,,,,,,,,,,,,,,,,,,,,,,,,,,,,,,,,,,,,,,,,,,,,,,,,,,,,,,,,,,,,,,,,,,,,,,,,,,,,,,,,,,,,,,,,,
23,Vasconcelos and Lourenço (2009),1,WR2.250,Cyclic,1,Laboratory,C,Hydraulic lime mortar,1,Granite,1200,1000,200,1325,1.10,5.00,2,2496,1248,NaN,133,167,69.2,20200,3.6,NaN,1.25,0.255,0.15,39.40,0.40,69.8,0.84,80.4,0.48,0.84,0.30,0.32,0.48,69.8,0.84,78.1,34.5,23.7,17.6,18.6,1.59,2.65,S,0,NR,R,PR,NR,PR,R,R,5,5.5,5.5,1090,NaN,1.274,254.8,1,,,,,,,,,,,,,,,,,,,,,,,,,,,,,,,,,,,,,,,,,,,,,,,,,,,,,,,,,,,,,,,,,,,,,,,,,,,,,,,,,,,,,,,,,,,,,,,,,,,,,,,,,,,,,,,,,,,,,,,,,,,,,,,,,,,,,,,,,,,,,,,
24,Vasconcelos and Lourenço (2009),1,WR3.250,Cyclic,1,Laboratory,C,Hydraulic lime mortar,1,Granite,1200,1000,200,1325,1.10,5.00,2,2496,1248,NaN,133,167,69.2,20200,3.3,NaN,1.25,0.255,0.15,28.96,0.69,63.9,0.64,73.8,0.87,1.12,0.40,0.35,0.87,63.1,0.87,69.4,18.9,22.5,12.0,14.8,2.18,2.46,S,0,NR,R,PR,NR,PR,R,R,5,5.5,5.5,1090,NaN,1.274,254.8,1,,,,,,,,,,,,,,,,,,,,,,,,,,,,,,,,,,,,,,,,,,,,,,,,,,,,,,,,,,,,,,,,,,,,,,,,,,,,,,,,,,,,,,,,,,,,,,,,,,,,,,,,,,,,,,,,,,,,,,,,,,,,,,,,,,,,,,,,,,,,,,,
25,Silva et al. (2014),2,C1,Cyclic,3,Laboratory,B,Hydraulic lime mortar,3,Limestone,1200,1000,500,1350,1.13,2.49,1,NaN,2531,NaN,NaN,NaN,149,67500,3.6,4600,1,0.411,0.15,106.10,0.27,112.1,0.34,120.7,0.49,0.69,0.08,0.07,0.49,105.5,0.69,111.5,132.4,150.7,96.6,112.0,6.06,9.29,"F, S",0.5,NR,NR,NR,NR,NR,PR,R,0.5,1,0.5,1070,NaN,1.024,512.0,1,0,retrofitted counterpart: C5,,,,,,,,,,,,,,,,,,,,,,,,,,,,,,,,,,,,,,,,,,,,,,,,,,,,,,,,,,,,,,,,,,,,,,,,,,,,,,,,,,,,,,,,,,,,,,,,,,,,,,,,,,,,,,,,,,,,,,,,,,,,,,,,,,,,,,,,,,,,,
26,Silva et al. (2014),2,C2,Cyclic,3,Laboratory,B,Hydraulic lime mortar,3,Limestone,1200,1000,500,1350,1.13,2.49,1,NaN,2531,NaN,NaN,NaN,149,67500,3.6,4600,1.25,0.512,0.12,93.20,0.18,85.3,0.18,124.6,0.29,0.30,0.07,0.10,0.22,78.9,0.30,116.3,79.2,112.8,81.0,85.8,3.05,2.94,"F, S",0.5,NR,NR,PR,NR,NR,PR,R,2,2,1.5,1120,NaN,1.274,637.0,1,0,retrofitted counterpart: C7,,,,,,,,,,,,,,,,,,,,,,,,,,,,,,,,,,,,,,,,,,,,,,,,,,,,,,,,,,,,,,,,,,,,,,,,,,,,,,,,,,,,,,,,,,,,,,,,,,,,,,,,,,,,,,,,,,,,,,,,,,,,,,,,,,,,,,,,,,,,,
27,Silva et al. (2014),2,C3,Cyclic,3,Laboratory,B,Hydraulic lime mortar,3,Limestone,1200,1000,500,1350,1.13,2.49,1,NaN,2531,NaN,NaN,NaN,149,67500,3.6,4600,0.75,0.311,0.09,67.90,0.25,66.1,0.13,87.6,0.46,0.44,0.07,0.03,0.44,62.5,0.25,81.7,164.1,325.7,67.9,185.7,6.42,7.67,"F, S",0.5,NR,NR,NR,NR,PR,PR,R,1,1.5,1,1050,NaN,0.774,387.0,1,,,,,,,,,,,,,,,,,,,,,,,,,,,,,,,,,,,,,,,,,,,,,,,,,,,,,,,,,,,,,,,,,,,,,,,,,,,,,,,,,,,,,,,,,,,,,,,,,,,,,,,,,,,,,,,,,,,,,,,,,,,,,,,,,,,,,,,,,,,,,,,
28,Silva et al. (2014),2,C4,Cyclic,3,Laboratory,B,Hydraulic lime mortar,3,Limestone,1200,1000,500,1350,1.13,2.49,1,NaN,2531,NaN,NaN,NaN,149,67500,3.6,4600,0.5,0.210,0.21,70.90,0.37,70.7,0.44,81.6,1.07,1.13,0.07,0.13,0.89,67.3,0.77,77.6,82.3,82.9,72.9,42.6,13.05,5.70,F,1,NR,NR,NR,NR,PR,PR,R,1,1.5,1,1160,NaN,0.524,262.0,1,,,,,,,,,,,,,,,,,,,,,,,,,,,,,,,,,,,,,,,,,,,,,,,,,,,,,,,,,,,,,,,,,,,,,,,,,,,,,,,,,,,,,,,,,,,,,,,,,,,,,,,,,,,,,,,,,,,,,,,,,,,,,,,,,,,,,,,,,,,,,,,
29,Silva et al. (2014),2,C5,Cyclic,3,Laboratory,B,Hydraulic lime mortar,3,Limestone,1200,1000,500,1350,1.13,4.28,1,NaN,4966,NaN,NaN,NaN,149,67500,3.6,4600,1,0.239,0.54,150.70,1.22,166.7,1.68,177.2,1.58,2.12,0.16,0.11,1.58,154.7,2.12,164.0,153.5,241.9,70.0,114.6,9.66,20.02,"F, R",1,NR,R,PR,NR,PR,PR,R,3.5,4.5,5,1050,NaN,1.024,512.0,1,1,unretrofitted counterpart: C1,,,,,,,,,,,,,,,,,,,,,,,,,,,,,,,,,,,,,,,,,,,,,,,,,,,,,,,,,,,,,,,,,,,,,,,,,,,,,,,,,,,,,,,,,,,,,,,,,,,,,,,,,,,,,,,,,,,,,,,,,,,,,,,,,,,,,,,,,,,,,
30,Silva et al. (2014),2,C6,Cyclic,3,Laboratory,B,Hydraulic lime mortar,3,Limestone,1200,1000,500,1350,1.13,4.28,1,NaN,4966,NaN,NaN,NaN,149,67500,3.6,4600,1.5,0.356,0.21,200.30,0.56,214.9,0.24,214.6,0.84,0.63,0.10,0.07,0.74,201.2,0.63,200.2,176.4,254.3,143.8,210.1,7.17,8.96,"F,R",1,NR,R,PR,NR,PR,PR,R,3.5,4.5,5,1020,NaN,1.524,762.0,1,,,,,,,,,,,,,,,,,,,,,,,,,,,,,,,,,,,,,,,,,,,,,,,,,,,,,,,,,,,,,,,,,,,,,,,,,,,,,,,,,,,,,,,,,,,,,,,,,,,,,,,,,,,,,,,,,,,,,,,,,,,,,,,,,,,,,,,,,,,,,,,
31,Silva et al. (2014),2,C7,Cyclic,3,Laboratory,B,Hydraulic lime mortar,3,Limestone,1200,1000,500,1350,1.13,4.28,1,NaN,4966,NaN,NaN,NaN,149,67500,3.6,4600,1.25,0.298,0.32,185.90,1.02,200.0,1.06,217.2,1.54,1.61,0.10,0.11,1.37,192.0,1.61,202.9,251.4,267.1,146.3,142.3,14.09,15.21,"F, R",1,NR,R,NR,NR,PR,PR,R,2,3.5,4,1130,NaN,1.274,637.0,1,1,unretrofitted counterpart: C2,,,,,,,,,,,,,,,,,,,,,,,,,,,,,,,,,,,,,,,,,,,,,,,,,,,,,,,,,,,,,,,,,,,,,,,,,,,,,,,,,,,,,,,,,,,,,,,,,,,,,,,,,,,,,,,,,,,,,,,,,,,,,,,,,,,,,,,,,,,,,
32,Silva et al. (2014),2,C8,Cyclic,3,Laboratory,B,Hydraulic lime mortar,3,Limestone,1200,1000,500,1350,1.13,4.28,1,NaN,4966,NaN,NaN,NaN,149,67500,3.6,4600,2,0.473,0.25,246.40,0.48,255.9,0.33,263.8,1.05,0.49,0.08,0.08,1.05,239.0,0.49,245.9,289.5,317.4,229.8,240.4,13.64,6.51,"F, S, TC",0.5,NR,R,PR,NR,NR,PR,R,3,4,4.5,1120,NaN,2.024,1012.0,1,,,,,,,,,,,,,,,,,,,,,,,,,,,,,,,,,,,,,,,,,,,,,,,,,,,,,,,,,,,,,,,,,,,,,,,,,,,,,,,,,,,,,,,,,,,,,,,,,,,,,,,,,,,,,,,,,,,,,,,,,,,,,,,,,,,,,,,,,,,,,,,
33,Silva et al. (2014),2,E1,Cyclic,3,Laboratory,B,Hydraulic lime mortar,3,Limestone,1000,800,330,1150,1.15,2.41,1,NaN,2959,NaN,NaN,NaN,149,67500,3.6,4600,0.5,0.216,0.22,28.00,0.40,28.5,NaN,NaN,NaN,NaN,NaN,NaN,0.53,NaN,NaN,NaN,NaN,NaN,NaN,NaN,NaN,NaN,TC,1,NR,NR,NR,NR,NR,PR,R,0.5,1,0.5,0,NaN,0.520,137.3,1,,,,,,,,,,,,,,,,,,,,,,,,,,,,,,,,,,,,,,,,,,,,,,,,,,,,,,,,,,,,,,,,,,,,,,,,,,,,,,,,,,,,,,,,,,,,,,,,,,,,,,,,,,,,,,,,,,,,,,,,,,,,,,,,,,,,,,,,,,,,,,,
34,Silva et al. (2014),2,E2,Cyclic,3,Laboratory,B,Hydraulic lime mortar,3,Limestone,1000,800,330,1150,1.15,2.41,1,NaN,2959,NaN,NaN,NaN,149,67500,3.6,4600,1,0.423,0.22,61.90,0.35,59.9,0.53,75.6,0.62,0.75,0.11,0.10,0.52,55.8,0.75,72.4,54.8,91.9,44.4,63.3,4.72,7.57,F,1,NR,NR,NR,NR,NR,PR,R,0.3,0.45,0.5,1120,NaN,1.020,269.3,1,0,retrofitted counterpart: E6,,,,,,,,,,,,,,,,,,,,,,,,,,,,,,,,,,,,,,,,,,,,,,,,,,,,,,,,,,,,,,,,,,,,,,,,,,,,,,,,,,,,,,,,,,,,,,,,,,,,,,,,,,,,,,,,,,,,,,,,,,,,,,,,,,,,,,,,,,,,,
35,Silva et al. (2014),2,E3,Cyclic,3,Laboratory,B,Hydraulic lime mortar,3,Limestone,1000,800,330,1150,1.15,2.41,1,NaN,2959,NaN,NaN,NaN,149,67500,3.6,4600,0.75,0.320,0.23,49.20,0.38,48.7,0.39,58.2,0.83,0.67,0.09,0.08,0.67,46.1,0.67,55.4,116.5,106.8,42.9,64.1,7.14,8.92,F,1,NR,NR,NR,NR,NR,PR,R,1,1.5,1,1100,NaN,0.770,203.3,1,,,,,,,,,,,,,,,,,,,,,,,,,,,,,,,,,,,,,,,,,,,,,,,,,,,,,,,,,,,,,,,,,,,,,,,,,,,,,,,,,,,,,,,,,,,,,,,,,,,,,,,,,,,,,,,,,,,,,,,,,,,,,,,,,,,,,,,,,,,,,,,
36,Silva et al. (2014),2,E4,Cyclic,3,Laboratory,B,Hydraulic lime mortar,3,Limestone,1000,800,330,1150,1.15,2.41,1,NaN,2959,NaN,NaN,NaN,149,67500,3.6,4600,1.25,0.527,0.19,68.00,0.38,63.4,0.28,83.0,0.65,0.57,0.12,0.06,0.51,60.2,0.57,79.2,88.6,161.6,43.3,111.8,4.25,9.26,F,1,NR,NR,NR,NR,PR,PR,R,1,1.5,1,1180,NaN,1.270,335.3,1,0,retrofitted counterpart: E5,,,,,,,,,,,,,,,,,,,,,,,,,,,,,,,,,,,,,,,,,,,,,,,,,,,,,,,,,,,,,,,,,,,,,,,,,,,,,,,,,,,,,,,,,,,,,,,,,,,,,,,,,,,,,,,,,,,,,,,,,,,,,,,,,,,,,,,,,,,,,
37,Silva et al. (2014),2,E5,Cyclic,3,Laboratory,B,Hydraulic lime mortar,3,Limestone,1000,800,330,1150,1.15,4.87,1,NaN,5125,NaN,NaN,NaN,149,67500,3.6,4600,1.25,0.261,0.34,93.50,0.69,99.2,0.94,108.5,1.52,1.52,0.15,0.12,1.35,94.4,1.52,102.1,103.6,93.3,55.8,77.1,9.16,13.18,"F, R",1,NR,R,PR,NR,PR,PR,R,3.5,4.5,5,1130,NaN,1.270,335.3,1,,,,,,,,,,,,,,,,,,,,,,,,,,,,,,,,,,,,,,,,,,,,,,,,,,,,,,,,,,,,,,,,,,,,,,,,,,,,,,,,,,,,,,,,,,,,,,,,,,,,,,,,,,,,,,,,,,,,,,,,,,,,,,,,,,,,,,,,,,,,,,,
38,Silva et al. (2014),2,E6,Cyclic,3,Laboratory,B,Hydraulic lime mortar,3,Limestone,1000,800,330,1150,1.15,4.87,1,NaN,5125,NaN,NaN,NaN,149,67500,3.6,4600,1,0.209,0.42,80.70,1.49,86.1,1.24,92.6,1.73,1.66,0.11,0.08,1.73,81.7,1.66,88.2,157.9,223.6,65.1,96.4,15.86,20.83,"F, R",1,NR,R,NR,NR,PR,R,R,3.5,4.5,4.5,1090,NaN,1.020,269.3,1,,,,,,,,,,,,,,,,,,,,,,,,,,,,,,,,,,,,,,,,,,,,,,,,,,,,,,,,,,,,,,,,,,,,,,,,,,,,,,,,,,,,,,,,,,,,,,,,,,,,,,,,,,,,,,,,,,,,,,,,,,,,,,,,,,,,,,,,,,,,,,,
39,Silva et al. (2014),2,E7,Cyclic,3,Laboratory,B,Hydraulic lime mortar,3,Limestone,1000,800,330,1150,1.15,4.87,1,NaN,5125,NaN,NaN,NaN,149,67500,3.6,4600,1.5,0.312,0.28,94.00,0.56,107.9,0.42,98.8,1.22,1.12,0.10,0.12,0.99,103.1,1.11,92.3,166.0,133.2,87.9,69.7,9.67,9.64,"F, R, TC",1,NR,R,NR,NR,PR,R,R,3.5,4.5,4.5,1080,NaN,1.520,401.3,1,,,,,,,,,,,,,,,,,,,,,,,,,,,,,,,,,,,,,,,,,,,,,,,,,,,,,,,,,,,,,,,,,,,,,,,,,,,,,,,,,,,,,,,,,,,,,,,,,,,,,,,,,,,,,,,,,,,,,,,,,,,,,,,,,,,,,,,,,,,,,,,
40,Silva et al. (2014),2,E8,Cyclic,3,Laboratory,B,Hydraulic lime mortar,3,Limestone,1000,800,330,1150,1.15,4.87,1,NaN,5125,NaN,NaN,NaN,149,67500,3.6,4600,2,0.415,0.29,108.10,0.35,86.9,0.46,146.1,0.5,0.74,0.13,0.22,0.50,81.9,0.74,138.8,56.8,79.6,54.9,55.7,3.89,3.40,"R, TC",1,NR,R,NR,NR,PR,R,R,3.5,4.5,4.5,1110,NaN,2.020,533.3,1,,,,,,,,,,,,,,,,,,,,,,,,,,,,,,,,,,,,,,,,,,,,,,,,,,,,,,,,,,,,,,,,,,,,,,,,,,,,,,,,,,,,,,,,,,,,,,,,,,,,,,,,,,,,,,,,,,,,,,,,,,,,,,,,,,,,,,,,,,,,,,,
41,Mazzon (2010),3,R2,Cyclic,3,Laboratory,B,Hydraulic lime mortar,3,Limestone,1221,1463,320,1321,1.08,6.88,1,4057,3471,NaN,NaN,NaN,197,64340,3.7,6130,1,0.149,0.10,151.00,0.40,190.4,0.64,188.1,1.01,1.03,0.04,0.11,0.92,179.8,0.95,176.9,328.6,208.6,330.0,125.8,21.47,8.55,S,0,PR,PR,R,PR,PR,R,R,8,7,6.5,1080,1271,1.024,479.6,1,,,,,,,,,,,,,,,,,,,,,,,,,,,,,,,,,,,,,,,,,,,,,,,,,,,,,,,,,,,,,,,,,,,,,,,,,,,,,,,,,,,,,,,,,,,,,,,,,,,,,,,,,,,,,,,,,,,,,,,,,,,,,,,,,,,,,,,,,,,,,,,
42,Mazzon (2010),3,S2,Cyclic,3,Laboratory,B,Hydraulic lime mortar,3,Limestone,1370,1453,325,1470,1.07,7.72,1,2738,4379,NaN,NaN,NaN,197,64340,3.7,6130,2,0.263,0.16,221.00,0.48,254.3,0.29,266.5,0.8,0.73,0.12,0.06,0.80,242.8,0.72,245.2,374.6,343.3,145.9,304.1,6.83,12.72,S,0,PR,PR,R,PR,PR,R,R,8,7,6.5,1160,1420,2.027,957.4,1,,,,,,,,,,,,,,,,,,,,,,,,,,,,,,,,,,,,,,,,,,,,,,,,,,,,,,,,,,,,,,,,,,,,,,,,,,,,,,,,,,,,,,,,,,,,,,,,,,,,,,,,,,,,,,,,,,,,,,,,,,,,,,,,,,,,,,,,,,,,,,,
43,Mazzon (2010),3,R4,Cyclic,3,Laboratory,B,Hydraulic lime mortar,3,Limestone,1236,913,320,1336,1.08,6.88,1,5513,3471,NaN,NaN,NaN,197,64340,3.7,6130,1,0.149,0.30,71.00,1.31,82.3,1.31,79.4,2.32,1.90,0.08,0.12,1.93,80.3,1.90,76.1,119.3,87.1,75.8,48.1,23.42,15.46,"F, R",1,PR,PR,R,PR,NR,R,R,7.5,6.5,6,1080,1286,1.025,299.4,1,,,,,,,,,,,,,,,,,,,,,,,,,,,,,,,,,,,,,,,,,,,,,,,,,,,,,,,,,,,,,,,,,,,,,,,,,,,,,,,,,,,,,,,,,,,,,,,,,,,,,,,,,,,,,,,,,,,,,,,,,,,,,,,,,,,,,,,,,,,,,,,
44,Mazzon (2010),3,S4,Cyclic,3,Laboratory,B,Hydraulic lime mortar,3,Limestone,1275,923,331,1375,1.08,7.72,1,6708,4379,NaN,NaN,NaN,197,64340,3.7,6130,1,0.133,0.28,75.00,0.43,84.9,0.95,91.6,1.71,1.61,0.12,0.23,1.71,82.9,1.57,86.8,78.0,106.8,50.5,29.0,13.84,6.93,"F, R",1,PR,PR,R,PR,PR,R,R,8,7,6.5,1230,1325,1.026,313.3,1,,,,,,,,,,,,,,,,,,,,,,,,,,,,,,,,,,,,,,,,,,,,,,,,,,,,,,,,,,,,,,,,,,,,,,,,,,,,,,,,,,,,,,,,,,,,,,,,,,,,,,,,,,,,,,,,,,,,,,,,,,,,,,,,,,,,,,,,,,,,,,,
45,Mazzon (2010),3,R5,Cyclic,3,Laboratory,B,Hydraulic lime mortar,3,Limestone,1381,930,321,1481,1.07,6.88,1,4640,3471,NaN,NaN,NaN,197,64340,3.7,6130,2,0.295,0.26,108.00,0.61,121.6,0.45,125.4,0.86,0.89,0.17,0.10,0.83,115.3,0.78,115.7,117.8,145.0,47.7,82.3,4.92,7.91,S,0,PR,PR,R,PR,PR,R,R,8,7,6.5,1140,1431,2.028,605.3,1,,,,,,,,,,,,,,,,,,,,,,,,,,,,,,,,,,,,,,,,,,,,,,,,,,,,,,,,,,,,,,,,,,,,,,,,,,,,,,,,,,,,,,,,,,,,,,,,,,,,,,,,,,,,,,,,,,,,,,,,,,,,,,,,,,,,,,,,,,,,,,,
46,Mazzon (2010),3,S5,Cyclic,3,Laboratory,B,Hydraulic lime mortar,3,Limestone,1381,929,328,1481,1.07,7.72,1,4323,4379,NaN,NaN,NaN,197,64340,3.7,6130,2,0.263,0.28,110.00,0.48,129.0,0.54,115.6,0.77,0.77,0.15,0.15,0.77,122.0,0.77,108.3,96.5,91.4,55.5,50.9,5.04,5.17,S,0,PR,PR,R,R,PR,R,R,8.5,8,7,1130,1431,2.028,617.8,1,,,,,,,,,,,,,,,,,,,,,,,,,,,,,,,,,,,,,,,,,,,,,,,,,,,,,,,,,,,,,,,,,,,,,,,,,,,,,,,,,,,,,,,,,,,,,,,,,,,,,,,,,,,,,,,,,,,,,,,,,,,,,,,,,,,,,,,,,,,,,,,
47,Magenes et al. (2010),4,CS00,Cyclic,3,Laboratory,C,Hydraulic lime mortar,2,Calcareous sandstone,2500,1250,320,1250,0.50,3.28,1,NaN,2550,NaN,125,250,170,NaN,1.78,NaN,0.2,0.076,NaN,NaN,0.75,44.9,0.40,49.6,1.88,2.00,0.04,0.05,1.88,44.0,2.00,47.3,984.7,21.3,41.2,35.2,43.95,37.23,R,1,R,PR,R,R,PR,R,PR,6.65,5.95,5.6,1210,NaN,0.250,100.0,1,,,,,,,,,,,,,,,,,,,,,,,,,,,,,,,,,,,,,,,,,,,,,,,,,,,,,,,,,,,,,,,,,,,,,,,,,,,,,,,,,,,,,,,,,,,,,,,,,,,,,,,,,,,,,,,,,,,,,,,,,,,,,,,,,,,,,,,,,,,,,,,
48,Magenes et al. (2010),4,CS01,Cyclic,3,Laboratory,C,Hydraulic lime mortar,2,Calcareous sandstone,2500,1250,320,1250,0.50,3.28,1,NaN,2550,NaN,100,250,171,NaN,1.78,NaN,0.5,0.168,NaN,NaN,0.36,85.6,0.28,94.3,0.41,0.38,0.14,0.12,0.41,81.1,0.38,89.7,28.1,34.8,23.4,30.7,2.93,3.29,S,0,R,PR,R,R,PR,R,PR,6.65,5.95,5.6,1210,NaN,0.550,220.0,1,,,,,,,,,,,,,,,,,,,,,,,,,,,,,,,,,,,,,,,,,,,,,,,,,,,,,,,,,,,,,,,,,,,,,,,,,,,,,,,,,,,,,,,,,,,,,,,,,,,,,,,,,,,,,,,,,,,,,,,,,,,,,,,,,,,,,,,,,,,,,,,
49,Magenes et al. (2010),4,CS02,Cyclic,3,Laboratory,C,Hydraulic lime mortar,2,Calcareous sandstone,2500,1250,320,1250,0.50,3.28,1,NaN,2550,NaN,100,250,172,NaN,1.78,NaN,0.2,0.076,NaN,NaN,0.40,45.5,0.38,47.4,0.77,0.74,0.06,0.05,0.77,43.2,0.74,45.0,37.0,63.3,27.1,38.4,12.05,15.77,"F, S",0.5,R,PR,R,R,PR,R,PR,6.65,5.95,5.6,1210,NaN,0.250,100.0,1,,,,,,,,,,,,,,,,,,,,,,,,,,,,,,,,,,,,,,,,,,,,,,,,,,,,,,,,,,,,,,,,,,,,,,,,,,,,,,,,,,,,,,,,,,,,,,,,,,,,,,,,,,,,,,,,,,,,,,,,,,,,,,,,,,,,,,,,,,,,,,,
50,Magenes et al. (2010),4,CT01,Cyclic,3,Laboratory,C,Hydraulic lime mortar,2,Calcareous sandstone,2500,2500,320,1250,0.50,3.28,1,NaN,2550,NaN,100,250,173,NaN,1.78,NaN,0.5,0.168,NaN,NaN,0.24,233.4,0.19,223.8,0.46,0.46,0.11,0.09,0.46,216.6,0.37,202.5,86.7,94.9,77.6,93.0,4.17,4.29,S,0,R,NR,R,R,PR,R,R,8.5,7.5,6.5,1270,NaN,0.550,440.0,1,,,,,,,,,,,,,,,,,,,,,,,,,,,,,,,,,,,,,,,,,,,,,,,,,,,,,,,,,,,,,,,,,,,,,,,,,,,,,,,,,,,,,,,,,,,,,,,,,,,,,,,,,,,,,,,,,,,,,,,,,,,,,,,,,,,,,,,,,,,,,,,
51,Magenes et al. (2010),4,CT02,Cyclic,3,Laboratory,C,Hydraulic lime mortar,2,Calcareous sandstone,2500,2500,320,1250,0.50,3.28,1,NaN,2550,NaN,100,250,174,NaN,1.78,NaN,0.2,0.076,NaN,NaN,0.15,136.7,0.14,153.1,0.56,0.57,0.09,0.07,0.45,127.4,0.48,135.8,56.9,138.5,59.3,73.8,5.22,6.51,S,0,R,NR,R,R,PR,R,R,8.5,7.5,6.5,1270,NaN,0.250,200.0,1,,,,,,,,,,,,,,,,,,,,,,,,,,,,,,,,,,,,,,,,,,,,,,,,,,,,,,,,,,,,,,,,,,,,,,,,,,,,,,,,,,,,,,,,,,,,,,,,,,,,,,,,,,,,,,,,,,,,,,,,,,,,,,,,,,,,,,,,,,,,,,,
52,Almeida et al. (2012),5,PG1,Cyclic,3,Laboratory (existing walls),E,Air lime mortar,1,Granite,2500,1600,400,2600,1.04,3.22,1,300,360,NaN,300,700,60,26000,1,NaN,0.8,0.264,0.19,75.50,0.46,105.6,0.52,112.5,0.67,0.95,0.26,0.27,0.67,98.3,0.95,105.0,34.2,47.6,14.3,15.1,2.55,3.55,"S, TC",0.5,,,,,,,,,,,0,NaN,0.850,544.0,1,,,,,,,,,,,,,,,,,,,,,,,,,,,,,,,,,,,,,,,,,,,,,,,,,,,,,,,,,,,,,,,,,,,,,,,,,,,,,,,,,,,,,,,,,,,,,,,,,,,,,,,,,,,,,,,,,,,,,,,,,,,,,,,,,,,,,,,,,,,,,,,
53,Almeida et al. (2012),5,PG2,Cyclic,3,Laboratory (existing walls),E,Air lime mortar,1,Granite,2500,1600,400,2600,1.04,3.22,1,140,360,NaN,300,700,60,26000,1,NaN,0.4,0.140,0.25,47.90,0.83,68.6,0.80,71.7,0.83,0.81,0.21,0.47,0.83,61.5,0.81,69.5,27.3,13.1,11.5,5.7,4.03,1.71,"F, S",0.5,,,,,,,,,,,0,NaN,0.450,288.0,1,,,,,,,,,,,,,,,,,,,,,,,,,,,,,,,,,,,,,,,,,,,,,,,,,,,,,,,,,,,,,,,,,,,,,,,,,,,,,,,,,,,,,,,,,,,,,,,,,,,,,,,,,,,,,,,,,,,,,,,,,,,,,,,,,,,,,,,,,,,,,,,
54,Borri et al. (2001),6,B-T-04-OR,Monotonic,0,In-situ,A,Air lime mortar,2,Calcareous,900,900,480,450,0.50,NaN,NaN,NaN,1118,NaN,NaN,NaN,57.5,NaN,NaN,NaN,0.309,#VALUE!,NaN,NaN,0.50,89.5,NaN,NaN,0.62,NaN,0.22,NaN,0.62,87.5,NaN,NaN,202.7,NaN,44.8,NaN,2.87,NaN,S,0,NaN,NaN,NaN,NaN,NaN,NaN,NaN,NaN,NaN,NaN,0,NaN,0.327,141.3,1,,,,,,,,,,,,,,,,,,,,,,,,,,,,,,,,,,,,,,,,,,,,,,,,,,,,,,,,,,,,,,,,,,,,,,,,,,,,,,,,,,,,,,,,,,,,,,,,,,,,,,,,,,,,,,,,,,,,,,,,,,,,,,,,,,,,,,,,,,,,,,,
55,Borri et al. (2001),6,V-T-07-IN,Monotonic,0,In-situ,A,Air lime mortar,2,Calcareous,900,900,480,450,0.50,NaN,NaN,NaN,1703,NaN,NaN,NaN,57.5,NaN,NaN,NaN,0.3,#VALUE!,NaN,NaN,NaN,100.6,NaN,NaN,NaN,NaN,NaN,NaN,NaN,NaN,NaN,NaN,NaN,NaN,NaN,NaN,NaN,NaN,S,0,NaN,NaN,NaN,NaN,NaN,NaN,NaN,NaN,NaN,NaN,0,NaN,0.318,137.4,0,,,,,,,,,,,,,,,,,,,,,,,,,,,,,,,,,,,,,,,,,,,,,,,,,,,,,,,,,,,,,,,,,,,,,,,,,,,,,,,,,,,,,,,,,,,,,,,,,,,,,,,,,,,,,,,,,,,,,,,,,,,,,,,,,,,,,,,,,,,,,,,
56,Borri et al. (2001),6,P-T-15-OR,Monotonic,0,In-situ,A,Air lime mortar,2,Calcareous + 30% sponge travertine,900,900,480,450,0.50,NaN,NaN,NaN,550,NaN,NaN,NaN,NaN,NaN,NaN,NaN,0.3,#VALUE!,NaN,NaN,0.84,73.4,NaN,NaN,1.5,NaN,0.35,NaN,1.50,69.9,NaN,NaN,137.8,NaN,22.0,NaN,4.25,NaN,S,0,NaN,NaN,NaN,NaN,NaN,NaN,NaN,NaN,NaN,NaN,0,NaN,0.318,137.4,1,,,,,,,,,,,,,,,,,,,,,,,,,,,,,,,,,,,,,,,,,,,,,,,,,,,,,,,,,,,,,,,,,,,,,,,,,,,,,,,,,,,,,,,,,,,,,,,,,,,,,,,,,,,,,,,,,,,,,,,,,,,,,,,,,,,,,,,,,,,,,,,
57,Borri et al. (2012),7,TC-01-F-OR,Monotonic,0,In-situ,A,Air lime mortar,2,Calcareous,910,860,480,455,0.50,NaN,NaN,NaN,NaN,NaN,NaN,250,NaN,NaN,NaN,NaN,0.147,#VALUE!,NaN,NaN,NaN,34.3,NaN,NaN,NaN,NaN,NaN,NaN,NaN,NaN,NaN,NaN,NaN,NaN,NaN,NaN,NaN,NaN,S,0,NaN,NaN,NaN,NaN,NaN,NaN,NaN,NaN,NaN,NaN,0,NaN,0.165,68.2,0,,,,,,,,,,,,,,,,,,,,,,,,,,,,,,,,,,,,,,,,,,,,,,,,,,,,,,,,,,,,,,,,,,,,,,,,,,,,,,,,,,,,,,,,,,,,,,,,,,,,,,,,,,,,,,,,,,,,,,,,,,,,,,,,,,,,,,,,,,,,,,,
58,Borri et al. (2012),7,TC-02-F-OR,Monotonic,0,In-situ,A,Air lime mortar,2,Calcareous,900,863,480,450,0.50,NaN,NaN,NaN,NaN,NaN,NaN,250,NaN,NaN,NaN,NaN,0.184,#VALUE!,NaN,NaN,NaN,37.0,NaN,NaN,NaN,NaN,NaN,NaN,NaN,NaN,NaN,NaN,NaN,NaN,NaN,NaN,NaN,NaN,S,0,NaN,NaN,NaN,NaN,NaN,NaN,NaN,NaN,NaN,NaN,0,NaN,0.202,83.7,0,,,,,,,,,,,,,,,,,,,,,,,,,,,,,,,,,,,,,,,,,,,,,,,,,,,,,,,,,,,,,,,,,,,,,,,,,,,,,,,,,,,,,,,,,,,,,,,,,,,,,,,,,,,,,,,,,,,,,,,,,,,,,,,,,,,,,,,,,,,,,,,
59,Borri et al. (2012),7,TC-05-F-OR,Monotonic,0,In-situ,A,Air lime mortar,2,Calcareous,900,900,480,450,0.50,NaN,NaN,NaN,NaN,NaN,NaN,250,NaN,NaN,NaN,NaN,0.183,#VALUE!,NaN,NaN,NaN,62.5,NaN,NaN,NaN,NaN,NaN,NaN,NaN,NaN,NaN,NaN,NaN,NaN,NaN,NaN,NaN,NaN,S,0,NaN,NaN,NaN,NaN,NaN,NaN,NaN,NaN,NaN,NaN,0,NaN,0.201,86.8,0,,,,,,,,,,,,,,,,,,,,,,,,,,,,,,,,,,,,,,,,,,,,,,,,,,,,,,,,,,,,,,,,,,,,,,,,,,,,,,,,,,,,,,,,,,,,,,,,,,,,,,,,,,,,,,,,,,,,,,,,,,,,,,,,,,,,,,,,,,,,,,,
60,Borri et al. (2012),7,TC-04-B-OR,Monotonic,0,In-situ,A,Air lime mortar,2,"Calcareous, brick courses 120 cm",915,880,480,457.5,0.50,NaN,NaN,NaN,NaN,NaN,NaN,300,NaN,NaN,NaN,NaN,0.308,#VALUE!,NaN,NaN,NaN,88.3,NaN,NaN,NaN,NaN,NaN,NaN,NaN,NaN,NaN,NaN,NaN,NaN,NaN,NaN,NaN,NaN,S,0,NaN,NaN,NaN,NaN,NaN,NaN,NaN,NaN,NaN,NaN,0,NaN,0.326,137.8,0,,,,,,,,,,,,,,,,,,,,,,,,,,,,,,,,,,,,,,,,,,,,,,,,,,,,,,,,,,,,,,,,,,,,,,,,,,,,,,,,,,,,,,,,,,,,,,,,,,,,,,,,,,,,,,,,,,,,,,,,,,,,,,,,,,,,,,,,,,,,,,,
61,Borri et al. (2012),7,TC-07-V-IN,Monotonic,0,In-situ,A,Air lime mortar,2,"Calcareous, brick courses 120 cm",915,930,480,457.5,0.50,NaN,NaN,NaN,NaN,NaN,NaN,300,NaN,NaN,NaN,NaN,0.287,#VALUE!,NaN,NaN,NaN,100.5,NaN,NaN,NaN,NaN,NaN,NaN,NaN,NaN,NaN,NaN,NaN,NaN,NaN,NaN,NaN,NaN,S,0,NaN,NaN,NaN,NaN,NaN,NaN,NaN,NaN,NaN,NaN,0,NaN,0.305,136.3,0,,,,,,,,,,,,,,,,,,,,,,,,,,,,,,,,,,,,,,,,,,,,,,,,,,,,,,,,,,,,,,,,,,,,,,,,,,,,,,,,,,,,,,,,,,,,,,,,,,,,,,,,,,,,,,,,,,,,,,,,,,,,,,,,,,,,,,,,,,,,,,,
62,Borri et al. (2012),7,TC-15-P-OR,Monotonic,0,In-situ,A,Air lime mortar,2,"Limestone, sponge travertine",910,880,480,455,0.50,NaN,NaN,NaN,NaN,NaN,NaN,250,NaN,NaN,NaN,NaN,0.122,#VALUE!,NaN,NaN,NaN,74.4,NaN,NaN,NaN,NaN,NaN,NaN,NaN,NaN,NaN,NaN,NaN,NaN,NaN,NaN,NaN,NaN,S,0,NaN,NaN,NaN,NaN,NaN,NaN,NaN,NaN,NaN,NaN,0,NaN,0.140,59.2,0,,,,,,,,,,,,,,,,,,,,,,,,,,,,,,,,,,,,,,,,,,,,,,,,,,,,,,,,,,,,,,,,,,,,,,,,,,,,,,,,,,,,,,,,,,,,,,,,,,,,,,,,,,,,,,,,,,,,,,,,,,,,,,,,,,,,,,,,,,,,,,,
63,Corradi et al. (2014),8,TC-16-U-OR,Monotonic,0,In-situ,A,Air lime mortar,2,"Limestone, sponge travertine",910,890,480,455,0.50,NaN,NaN,NaN,NaN,NaN,NaN,250,NaN,NaN,NaN,NaN,0.1,#VALUE!,NaN,NaN,NaN,36.0,NaN,NaN,NaN,NaN,NaN,NaN,NaN,NaN,NaN,NaN,NaN,NaN,NaN,NaN,NaN,NaN,S,0,NaN,NaN,NaN,NaN,NaN,NaN,NaN,NaN,NaN,NaN,0,NaN,0.118,50.5,0,,,,,,,,,,,,,,,,,,,,,,,,,,,,,,,,,,,,,,,,,,,,,,,,,,,,,,,,,,,,,,,,,,,,,,,,,,,,,,,,,,,,,,,,,,,,,,,,,,,,,,,,,,,,,,,,,,,,,,,,,,,,,,,,,,,,,,,,,,,,,,,
64,Corradi et al. (2014),8,TC-17-U-OR,Monotonic,0,In-situ,A,Air lime mortar,2,"Limestone, sponge travertine",905,900,600,452.5,0.50,NaN,NaN,NaN,NaN,NaN,NaN,250,NaN,NaN,NaN,NaN,0.05,#VALUE!,NaN,NaN,NaN,46.4,NaN,NaN,NaN,NaN,NaN,NaN,NaN,NaN,NaN,NaN,NaN,NaN,NaN,NaN,NaN,NaN,S,0,NaN,NaN,NaN,NaN,NaN,NaN,NaN,NaN,NaN,NaN,0,NaN,0.068,36.8,0,,,,,,,,,,,,,,,,,,,,,,,,,,,,,,,,,,,,,,,,,,,,,,,,,,,,,,,,,,,,,,,,,,,,,,,,,,,,,,,,,,,,,,,,,,,,,,,,,,,,,,,,,,,,,,,,,,,,,,,,,,,,,,,,,,,,,,,,,,,,,,,
65,Borri et al. (2012),7,TC-35-L-OR,Monotonic,0,Laboratory,A,Hydraulic lime mortar,2,Calcareous,902,900,510,451,0.50,NaN,NaN,NaN,NaN,NaN,NaN,NaN,NaN,NaN,0.549,NaN,0.208,#VALUE!,NaN,NaN,NaN,109.3,NaN,NaN,NaN,NaN,NaN,NaN,NaN,NaN,NaN,NaN,NaN,NaN,NaN,NaN,NaN,NaN,S,0,NaN,NaN,NaN,NaN,NaN,NaN,NaN,NaN,NaN,NaN,0,NaN,0.226,103.8,0,,,,,,,,,,,,,,,,,,,,,,,,,,,,,,,,,,,,,,,,,,,,,,,,,,,,,,,,,,,,,,,,,,,,,,,,,,,,,,,,,,,,,,,,,,,,,,,,,,,,,,,,,,,,,,,,,,,,,,,,,,,,,,,,,,,,,,,,,,,,,,,
66,Borri et al. (2012),7,TC-36-L-OR,Monotonic,0,Laboratory,A,Hydraulic lime mortar,2,Calcareous,905,900,490,452.5,0.50,NaN,NaN,NaN,NaN,NaN,NaN,NaN,NaN,NaN,0.549,NaN,0.208,#VALUE!,NaN,NaN,NaN,52.0,NaN,NaN,NaN,NaN,NaN,NaN,NaN,NaN,NaN,NaN,NaN,NaN,NaN,NaN,NaN,NaN,S,0,NaN,NaN,NaN,NaN,NaN,NaN,NaN,NaN,NaN,NaN,0,NaN,0.226,99.7,0,,,,,,,,,,,,,,,,,,,,,,,,,,,,,,,,,,,,,,,,,,,,,,,,,,,,,,,,,,,,,,,,,,,,,,,,,,,,,,,,,,,,,,,,,,,,,,,,,,,,,,,,,,,,,,,,,,,,,,,,,,,,,,,,,,,,,,,,,,,,,,,
67,Borri et al. (2012),7,TC-37-L-OR,Monotonic,0,Laboratory,A,Hydraulic lime mortar,2,Calcareous,902,900,510,451,0.50,NaN,NaN,NaN,NaN,NaN,NaN,NaN,NaN,NaN,0.549,NaN,0.188,#VALUE!,NaN,NaN,NaN,80.7,NaN,NaN,NaN,NaN,NaN,NaN,NaN,NaN,NaN,NaN,NaN,NaN,NaN,NaN,NaN,NaN,S,0,NaN,NaN,NaN,NaN,NaN,NaN,NaN,NaN,NaN,NaN,0,NaN,0.206,94.6,0,,,,,,,,,,,,,,,,,,,,,,,,,,,,,,,,,,,,,,,,,,,,,,,,,,,,,,,,,,,,,,,,,,,,,,,,,,,,,,,,,,,,,,,,,,,,,,,,,,,,,,,,,,,,,,,,,,,,,,,,,,,,,,,,,,,,,,,,,,,,,,,
68,Borri et al. (2012),7,TC-39-L-OR,Monotonic,0,Laboratory,A,Hydraulic lime mortar,2,Calcareous,950,900,486,475,0.50,NaN,NaN,NaN,NaN,NaN,NaN,NaN,NaN,NaN,0.549,NaN,0.209,#VALUE!,NaN,NaN,NaN,87.6,NaN,NaN,NaN,NaN,NaN,NaN,NaN,NaN,NaN,NaN,NaN,NaN,NaN,NaN,NaN,NaN,S,0,NaN,NaN,NaN,NaN,NaN,NaN,NaN,NaN,NaN,NaN,0,NaN,0.228,99.7,0,,,,,,,,,,,,,,,,,,,,,,,,,,,,,,,,,,,,,,,,,,,,,,,,,,,,,,,,,,,,,,,,,,,,,,,,,,,,,,,,,,,,,,,,,,,,,,,,,,,,,,,,,,,,,,,,,,,,,,,,,,,,,,,,,,,,,,,,,,,,,,,
69,Marcari et al. (2007),9,P#1,Monotonic,0,Laboratory,D,Hydraulic lime mortar,3,Tuff,1570,1480,530,785,0.50,1.66,1,NaN,630,NaN,250,400,2.1,NaN,2,NaN,0.5,0.320,0.19,64.30,0.43,90.7,NaN,NaN,0.87,NaN,0.25,NaN,0.76,85.3,NaN,NaN,29.6,NaN,21.4,NaN,3.00,NaN,S,0,R,R,R,R,R,R,PR,3,3,3,1360,NaN,0.531,416.8,1,,,,,,,,,,,,,,,,,,,,,,,,,,,,,,,,,,,,,,,,,,,,,,,,,,,,,,,,,,,,,,,,,,,,,,,,,,,,,,,,,,,,,,,,,,,,,,,,,,,,,,,,,,,,,,,,,,,,,,,,,,,,,,,,,,,,,,,,,,,,,,,
70,Marcari et al. (2007),9,P#2,Monotonic,0,Laboratory,D,Hydraulic lime mortar,3,Tuff,1570,1480,530,785,0.50,1.66,1,NaN,630,NaN,250,400,2.1,NaN,2,NaN,0.5,0.320,0.24,95.70,0.71,136.9,NaN,NaN,1.88,NaN,0.31,NaN,1.28,125.5,NaN,NaN,28.5,NaN,25.7,NaN,4.12,NaN,S,0,R,R,R,R,R,R,PR,3,3,3,1360,NaN,0.531,416.8,1,,,,,,,,,,,,,,,,,,,,,,,,,,,,,,,,,,,,,,,,,,,,,,,,,,,,,,,,,,,,,,,,,,,,,,,,,,,,,,,,,,,,,,,,,,,,,,,,,,,,,,,,,,,,,,,,,,,,,,,,,,,,,,,,,,,,,,,,,,,,,,,
71,Marcari et al. (2007),9,P#3,Monotonic,0,Laboratory,D,Hydraulic lime mortar,3,Tuff,1570,1480,530,785,0.50,1.66,1,NaN,630,NaN,250,400,2.1,NaN,2,NaN,0.5,0.320,0.21,86.10,0.58,123.2,NaN,NaN,1.65,NaN,0.29,NaN,1.25,113.6,NaN,NaN,27.0,NaN,25.4,NaN,4.38,NaN,S,0,R,R,R,R,R,R,PR,3,3,3,1360,NaN,0.531,416.8,1,,,,,,,,,,,,,,,,,,,,,,,,,,,,,,,,,,,,,,,,,,,,,,,,,,,,,,,,,,,,,,,,,,,,,,,,,,,,,,,,,,,,,,,,,,,,,,,,,,,,,,,,,,,,,,,,,,,,,,,,,,,,,,,,,,,,,,,,,,,,,,,
72,Marcari et al. (2007),9,P#4,Monotonic,0,Laboratory,D,Hydraulic lime mortar,3,Tuff,1570,1480,530,785,0.50,1.66,1,NaN,630,NaN,250,400,2.1,NaN,2,NaN,0.5,0.320,0.17,123.20,0.37,177.1,NaN,NaN,1.11,NaN,0.22,NaN,0.82,162.4,NaN,NaN,32.0,NaN,47.5,NaN,3.75,NaN,S,0,R,R,R,R,R,R,PR,3,3,3,1360,NaN,0.531,416.8,1,,,,,,,,,,,,,,,,,,,,,,,,,,,,,,,,,,,,,,,,,,,,,,,,,,,,,,,,,,,,,,,,,,,,,,,,,,,,,,,,,,,,,,,,,,,,,,,,,,,,,,,,,,,,,,,,,,,,,,,,,,,,,,,,,,,,,,,,,,,,,,,
73,Costa et al. (2011),10,PS_1,Cyclic,3,In-situ,A,Air lime mortar,3,Basalt stone,1960,2270,660,1960,1.00,1.40,3,NaN,NaN,230,NaN,NaN,NaN,NaN,NaN,NaN,0,0.036,0.01,6.49,0.48,41.2,0.25,48.7,1.22,1.05,0.18,0.10,1.22,38.2,0.81,42.8,25.9,27.9,10.6,23.0,6.65,8.55,"S, SL",0,,,,,,,,,,,0,NaN,0.050,75.5,1,,,,,,,,,,,,,,,,,,,,,,,,,,,,,,,,,,,,,,,,,,,,,,,,,,,,,,,,,,,,,,,,,,,,,,,,,,,,,,,,,,,,,,,,,,,,,,,,,,,,,,,,,,,,,,,,,,,,,,,,,,,,,,,,,,,,,,,,,,,,,,,
74,Pinho et al. (2012),11,M20,Monotonic,0,Laboratory,A,Air lime mortar,3,Calcareous,1190,1190,400,1265,1.06,0.43,1,NaN,305,NaN,NaN,NaN,47.8,NaN,0.7,2500,0.226875,0.583,NaN,NaN,0.36,24.9,NaN,NaN,0.78,NaN,0.07,NaN,0.61,23.0,NaN,NaN,73.2,NaN,26.1,NaN,8.76,NaN,"S, TC",0,NR,NR,NR,NR,NR,PR,R,0.5,1,0.5,0,NaN,0.251,119.3,1,,,,,,,,,,,,,,,,,,,,,,,,,,,,,,,,,,,,,,,,,,,,,,,,,,,,,,,,,,,,,,,,,,,,,,,,,,,,,,,,,,,,,,,,,,,,,,,,,,,,,,,,,,,,,,,,,,,,,,,,,,,,,,,,,,,,,,,,,,,,,,,
75,Pinho et al. (2012),11,M5,Monotonic,0,Laboratory,A,Air lime mortar,3,Calcareous,1200,1190,400,1275,1.06,0.43,1,NaN,305,NaN,NaN,NaN,47.8,NaN,0.7,2500,0.22875,0.588,NaN,NaN,0.22,22.4,NaN,NaN,0.42,NaN,0.08,NaN,0.34,21.1,NaN,NaN,73.9,NaN,22.0,NaN,4.57,NaN,"S, TC",0,NR,NR,NR,NR,NR,PR,R,0.5,1,0.5,0,NaN,0.253,120.3,1,,,,,,,,,,,,,,,,,,,,,,,,,,,,,,,,,,,,,,,,,,,,,,,,,,,,,,,,,,,,,,,,,,,,,,,,,,,,,,,,,,,,,,,,,,,,,,,,,,,,,,,,,,,,,,,,,,,,,,,,,,,,,,,,,,,,,,,,,,,,,,,
76,Pinho et al. (2012),11,M12,Monotonic,0,Laboratory,A,Air lime mortar,3,Calcareous,1200,1200,400,1275,1.06,0.43,1,NaN,305,NaN,NaN,NaN,47.8,NaN,0.7,2500,0.226875,0.583,NaN,NaN,0.31,24.1,NaN,NaN,0.72,NaN,0.07,NaN,0.56,22.0,NaN,NaN,135.0,NaN,26.3,NaN,8.61,NaN,"S, TC",0,NR,NR,NR,NR,NR,PR,R,0.5,1,0.5,0,NaN,0.251,120.4,1,,,,,,,,,,,,,,,,,,,,,,,,,,,,,,,,,,,,,,,,,,,,,,,,,,,,,,,,,,,,,,,,,,,,,,,,,,,,,,,,,,,,,,,,,,,,,,,,,,,,,,,,,,,,,,,,,,,,,,,,,,,,,,,,,,,,,,,,,,,,,,,
77,Pinho et al. (2012),11,M10,Monotonic,0,Laboratory,A,Air lime mortar,3,Calcareous,1200,1190,400,1275,1.06,0.63,1,NaN,488,NaN,NaN,NaN,47.8,NaN,0.7,2500,0.33125,0.566,NaN,NaN,0.44,34.4,NaN,NaN,1.31,NaN,0.15,NaN,1.14,32.3,NaN,NaN,103.4,NaN,16.7,NaN,7.48,NaN,"S, TC",0,NR,NR,NR,NR,NR,PR,R,0.5,1,0.5,0,NaN,0.355,169.1,1,,,,,,,,,,,,,,,,,,,,,,,,,,,,,,,,,,,,,,,,,,,,,,,,,,,,,,,,,,,,,,,,,,,,,,,,,,,,,,,,,,,,,,,,,,,,,,,,,,,,,,,,,,,,,,,,,,,,,,,,,,,,,,,,,,,,,,,,,,,,,,,
78,Pinho et al. (2012),11,M13,Monotonic,0,Laboratory,A,Air lime mortar,3,Calcareous,1200,1210,400,1275,1.06,0.63,1,NaN,488,NaN,NaN,NaN,47.8,NaN,0.7,2500,0.327708333,0.560,NaN,NaN,0.49,28.1,NaN,NaN,0.94,NaN,0.14,NaN,0.87,26.8,NaN,NaN,52.5,NaN,15.4,NaN,6.34,NaN,"S, TC",0,NR,NR,NR,NR,NR,PR,R,0.5,1,0.5,0,NaN,0.352,170.2,1,,,,,,,,,,,,,,,,,,,,,,,,,,,,,,,,,,,,,,,,,,,,,,,,,,,,,,,,,,,,,,,,,,,,,,,,,,,,,,,,,,,,,,,,,,,,,,,,,,,,,,,,,,,,,,,,,,,,,,,,,,,,,,,,,,,,,,,,,,,,,,,
79,Pinho et al. (2012),11,M17,Cyclic,3,Laboratory,A,Air lime mortar,3,Calcareous,1200,1200,400,1275,1.06,0.63,1,NaN,488,NaN,NaN,NaN,47.8,NaN,0.7,2500,0.333958333,0.570,NaN,NaN,0.49,48.2,0.22,45.0,0.49,0.60,0.17,0.08,0.49,45.4,0.60,40.1,30.7,39.6,20.9,39.6,2.88,7.49,"S, TC",0,NR,NR,NR,NR,NR,PR,R,0.5,1,0.5,0,NaN,0.358,171.8,1,,,,,,,,,,,,,,,,,,,,,,,,,,,,,,,,,,,,,,,,,,,,,,,,,,,,,,,,,,,,,,,,,,,,,,,,,,,,,,,,,,,,,,,,,,,,,,,,,,,,,,,,,,,,,,,,,,,,,,,,,,,,,,,,,,,,,,,,,,,,,,,
80,Lourenço et al. (2005),12,SW.30.1,Monotonic,0,Laboratory,E1,Dry,1,Sandstone,900,1000,200,1000,1.11,56.80,2,566,12750,NaN,100,200,91.6,15500,NaN,NaN,0.15,0.003,NaN,NaN,2.60,21.9,NaN,NaN,3,NaN,0.36,NaN,3.00,17.9,NaN,NaN,15.4,NaN,5.0,NaN,8.32,NaN,"F, R, SL",1,R,R,R,R,R,R,R,10,10,10,1900,NaN,0.168,33.6,1,,,,,,,,,,,,,,,,,,,,,,,,,,,,,,,,,,,,,,,,,,,,,,,,,,,,,,,,,,,,,,,,,,,,,,,,,,,,,,,,,,,,,,,,,,,,,,,,,,,,,,,,,,,,,,,,,,,,,,,,,,,,,,,,,,,,,,,,,,,,,,,
81,Lourenço et al. (2005),12,SW.30.2,Monotonic,0,Laboratory,E1,Dry,1,Sandstone,900,1000,200,1000,1.11,56.80,2,566,12750,NaN,100,200,91.6,15500,NaN,NaN,0.15,0.003,NaN,NaN,0.88,22.9,NaN,NaN,1.74,NaN,0.30,NaN,0.94,20.4,NaN,NaN,15.4,NaN,6.9,NaN,3.14,NaN,"F, R, SL",1,R,R,R,R,R,R,R,10,10,10,1900,NaN,0.168,33.6,1,,,,,,,,,,,,,,,,,,,,,,,,,,,,,,,,,,,,,,,,,,,,,,,,,,,,,,,,,,,,,,,,,,,,,,,,,,,,,,,,,,,,,,,,,,,,,,,,,,,,,,,,,,,,,,,,,,,,,,,,,,,,,,,,,,,,,,,,,,,,,,,
82,Lourenço et al. (2005),12,SW.100.1,Monotonic,0,Laboratory,E1,Dry,1,Sandstone,900,1000,200,1000,1.11,56.80,2,756,12750,NaN,100,200,91.6,15500,NaN,NaN,0.5,0.009,NaN,NaN,1.01,41.5,NaN,NaN,2.16,NaN,0.53,NaN,1.26,39.7,NaN,NaN,16.8,NaN,7.5,NaN,2.39,NaN,"F, TC, SL",1,R,R,R,R,R,R,R,10,10,10,1900,NaN,0.518,103.6,1,,,,,,,,,,,,,,,,,,,,,,,,,,,,,,,,,,,,,,,,,,,,,,,,,,,,,,,,,,,,,,,,,,,,,,,,,,,,,,,,,,,,,,,,,,,,,,,,,,,,,,,,,,,,,,,,,,,,,,,,,,,,,,,,,,,,,,,,,,,,,,,
83,Lourenço et al. (2005),12,SW.100.2,Monotonic,0,Laboratory,E1,Dry,1,Sandstone,900,1000,200,1000,1.11,56.80,2,756,12750,NaN,100,200,91.6,15500,NaN,NaN,0.5,0.009,NaN,NaN,0.70,48.2,NaN,NaN,2.48,NaN,0.44,NaN,1.89,43.7,NaN,NaN,11.8,NaN,10.0,NaN,4.30,NaN,"F, TC, SL",0.5,R,R,R,R,R,R,R,10,10,10,1900,NaN,0.518,103.6,1,,,,,,,,,,,,,,,,,,,,,,,,,,,,,,,,,,,,,,,,,,,,,,,,,,,,,,,,,,,,,,,,,,,,,,,,,,,,,,,,,,,,,,,,,,,,,,,,,,,,,,,,,,,,,,,,,,,,,,,,,,,,,,,,,,,,,,,,,,,,,,,
