Repository: eesd-epfl/StoneMasonryDatabase

# EPFL Stone Masonry Database Dashboard
The aim of this web application is to give an interactive and intuitive representation of the database from the paper [Vanin et al. (2017) "Estimates for the stiffness, strength and drift capacity of stone masonry walls based on 123 quasi-static cyclic tests reported in the literature"](https://doi.org/10.1007/s10518-017-0188-5).

The data consists of quasi-static cyclic tests on stone masonry walls and the graphs show the important parameters and their distribution within the database.

The database can also be accessed [here](https://zenodo.org/record/812146#.YXaBUJ5ByUl). This database is maintained and updated as new test results become available.

File: JS_dashboard/src/assets/data/02_envelopes/envelope103.csv
Test unit,test 1
Reference,Krzan et al. (2015)
top_displacement,horizontal_force,drift
[mm],[kN],[%]
-69.83,-72,-3.675
-59.66,-64.1,-3.14
-54.97,-62.1,-2.893
-49.49,-60.1,-2.605
-44.79,-58.1,-2.357
-39.71,-58.1,-2.09
-34.62,-56.6,-1.822
-29.53,-55.1,-1.554
-24.45,-54.1,-1.287
-19.75,-53.1,-1.04
-17.02,-52.1,-0.896
-14.68,-52.1,-0.772
-11.93,-51.1,-0.628
-9.59,-50.1,-0.505
-7.63,-47.1,-0.401
-4.89,-41.1,-0.257
-2.93,-34.2,-0.154
-2.15,-28.7,-0.113
0,0,0
0,0,0
1.76,18.2,0.093
2.94,22.6,0.155
4.89,33.1,0.257
7.24,44.1,0.381
9.59,50,0.505
12.32,53,0.648
14.68,54,0.772
17.02,55,0.896
19.37,55.5,1.019
24.45,57,1.287
29.53,58,1.554
34.62,59,1.822
39.71,60,2.09
44.4,60.5,2.337
49.1,61.5,2.584
54.97,62,2.893
59.27,62.5,3.12
69.84,64.5,3.676

File: JS_dashboard/src/assets/data/02_envelopes/envelope106.csv
Test unit,test 4
Reference,Krzan et al. (2015)
top_displacement,horizontal_force,drift
[mm],[kN],[%]
-29.83,-104.3,-1.57
-29.5,-110.2,-1.553
-24.64,-107.7,-1.297
-19.78,-95.8,-1.041
-17.26,-92.3,-0.909
-14.75,-87.2,-0.776
-12.24,-79.6,-0.644
-9.89,-71.9,-0.521
-7.21,-55.7,-0.379
-4.7,-43.8,-0.247
-2.85,-31.9,-0.15
-1.84,-28.5,-0.097
-1.34,-25.1,-0.071
-0.67,-18.3,-0.035
-0.5,-14.1,-0.027
0,0,0
0,0,0
0.5,14.9,0.026
0.84,20,0.044
1.01,23.4,0.053
1.51,30.2,0.079
2.01,34.5,0.106
3.02,41.3,0.159
5.03,54,0.265
7.54,66,0.397
9.89,85.5,0.521
12.4,92.3,0.653
14.92,99.2,0.785
17.43,107.7,0.917
19.78,113.6,1.041
24.8,124.7,1.305
29.83,128.9,1.57
30,117.9,1.579

File: JS_dashboard/src/assets/data/02_envelopes/envelope107.csv
Test unit,test 5
Reference,Krzan et al. (2015)
top_displacement,horizontal_force,drift
[mm],[kN],[%]
-29.83,-96.9,-1.57
-29.66,-103.1,-1.561
-24.65,-110.8,-1.297
-19.64,-99.2,-1.033
-17.13,-93.9,-0.902
-14.79,-86.9,-0.778
-12.45,-79.2,-0.655
-9.94,-71.6,-0.523
-7.27,-61.6,-0.383
-4.93,-51.5,-0.259
-2.92,-41.5,-0.154
-2.09,-36.9,-0.11
-1.59,-32.3,-0.084
-0.92,-27.7,-0.048
-0.75,-23.1,-0.04
-0.58,-18.5,-0.031
-0.25,-11.5,-0.013
0,0,0
0,0,0
0.25,8.4,0.013
0.42,13.8,0.022
0.75,19.2,0.04
0.92,23.8,0.048
1.42,30.8,0.075
1.92,36.9,0.101
2.92,45.4,0.154
4.93,56.1,0.259
7.44,64.6,0.391
9.78,74.6,0.515
12.28,82.3,0.646
14.79,87.7,0.778
17.29,93.1,0.91
19.64,96.1,1.033
24.65,107.7,1.297
29.67,102.3,1.561
29.83,94.6,1.57

File: JS_dashboard/src/assets/data/02_envelopes/envelope110.csv
Test unit,test 8
Reference,Krzan et al. (2015)
top_displacement,horizontal_force,drift
[mm],[kN],[%]
-22.36,-94.8,-1.177
-22.23,-101.7,-1.17
-19.72,-107.8,-1.038
-17.21,-112.1,-0.906
-14.82,-116.4,-0.78
-12.31,-114.7,-0.648
-9.8,-110.4,-0.516
-7.29,-100.9,-0.384
-4.77,-87.1,-0.251
-2.89,-71.5,-0.152
-1.89,-61.2,-0.099
-1.51,-53.4,-0.079
-1.01,-44,-0.053
-0.75,-37.9,-0.04
-0.5,-31.9,-0.027
-0.25,-20.7,-0.013
0,0,0
0,0,0
0.25,16.4,0.013
0.5,25,0.026
0.75,32.8,0.04
1,39.7,0.053
1.51,47.4,0.079
2.01,56,0.106
3.01,66.4,0.159
5.02,84.5,0.264
7.41,102.6,0.39
9.92,118.1,0.522
12.44,125.9,0.655
14.82,126.7,0.78
17.33,121.6,0.912
19.85,114.7,1.045
22.36,102.6,1.177
22.49,88.8,1.183

File: JS_dashboard/src/assets/data/02_envelopes/envelope111.csv
Test unit,test 9
Reference,Krzan et al. (2015)
top_displacement,horizontal_force,drift
[mm],[kN],[%]
-22.37,-86.9,-1.177
-22.12,-92.2,-1.164
-19.74,-102.6,-1.039
-17.23,-113.9,-0.907
-14.72,-121.7,-0.775
-12.22,-117.4,-0.643
-9.84,-102.6,-0.518
-7.46,-88.7,-0.392
-4.95,-72.2,-0.261
-2.95,-58.3,-0.155
-2.07,-51.3,-0.109
-1.57,-46.1,-0.082
-1.07,-39.1,-0.056
-0.56,-27.8,-0.03
-0.31,-18.3,-0.016
0,0,0
0,0,0
0.19,10.4,0.01
0.44,20.9,0.023
0.69,28.7,0.036
0.94,35.7,0.05
1.44,43.5,0.076
1.94,52.2,0.102
2.95,64.3,0.155
4.95,81.7,0.261
7.46,99.1,0.392
9.84,112.2,0.518
12.34,118.3,0.65
14.85,121.7,0.782
17.36,121.7,0.914
19.74,116.5,1.039
22.25,109.6,1.171
22.37,101.7,1.177

File: JS_dashboard/src/assets/data/02_envelopes/envelope112.csv
Test unit,test 10
Reference,Krzan et al. (2015)
top_displacement,horizontal_force,drift
[mm],[kN],[%]
-19.89,-100,-1.047
-19.78,-102.5,-1.041
-17.43,-104.2,-0.917
-14.85,-108.4,-0.781
-12.27,-110.1,-0.646
-9.81,-105,-0.516
-7.34,-94.9,-0.386
-4.88,-83.2,-0.257
-2.86,-69.7,-0.151
-1.96,-64.7,-0.103
-1.51,-59.6,-0.08
-0.92,-42.5,-0.048
-0.73,-36.9,-0.038
-0.51,-29.3,-0.027
-0.28,-19.2,-0.015
0,0,0
0,0,0
0.28,14.5,0.015
0.5,22.9,0.027
0.73,30.5,0.038
1.96,31.3,0.103
2.97,52.4,0.156
4.87,62.5,0.256
7.45,98.7,0.392
9.8,116.3,0.516
12.27,124.7,0.646
14.62,127.3,0.77
17.31,121.4,0.911
19.78,112.1,1.041
19.89,107.9,1.047

File: JS_dashboard/src/assets/data/02_envelopes/envelope114.csv
Test unit,test 12
Reference,Krzan et al. (2015)
top_displacement,horizontal_force,drift
[mm],[kN],[%]
-22.37,-97.6,-1.177
-22.24,-100,-1.171
-19.86,-103.2,-1.045
-17.23,-106.4,-0.907
-14.72,-106.4,-0.775
-12.47,-103.2,-0.656
-9.84,-101.6,-0.518
-7.33,-92.8,-0.386
-4.95,-79.2,-0.261
-2.95,-64,-0.155
-1.94,-54.4,-0.102
-1.57,-48,-0.082
-1.07,-40.8,-0.056
-0.81,-34.4,-0.043
-0.56,-26.4,-0.03
-0.31,-16.8,-0.016
0,0,0
0,0,0
0.19,11.2,0.01
0.44,20,0.023
0.69,28,0.036
0.94,36,0.05
1.44,44.8,0.076
1.94,55.2,0.102
2.95,67.2,0.155
4.95,84.8,0.261
7.46,99.2,0.392
9.84,108.8,0.518
12.34,113.6,0.65
14.85,116.8,0.782
17.36,120,0.914
19.86,116.8,1.045
22.37,112.8,1.177

File: JS_dashboard/src/assets/data/02_envelopes/envelope115.csv
Test unit,test 13
Reference,Krzan et al. (2015)
top_displacement,horizontal_force,drift
[mm],[kN],[%]
-19.78,-113.9,-1.041
-17.22,-119,-0.906
-14.88,-119,-0.783
-12.31,-119,-0.648
-9.86,-114.7,-0.519
-7.3,-106.1,-0.384
-4.85,-90.5,-0.255
-2.84,-73.2,-0.149
-1.95,-62.8,-0.103
-1.5,-54.1,-0.079
-0.95,-44.6,-0.05
-0.72,-39.4,-0.038
-0.5,-30.7,-0.026
-0.28,-22.7,-0.015
0,0,0
0,0,0
0.28,14.7,0.015
0.5,23.8,0.026
0.72,32.5,0.038
1.06,39.4,0.056
1.51,48.9,0.079
2.06,58.4,0.108
2.95,70.5,0.155
4.96,89.6,0.261
7.41,102.6,0.39
9.97,111.3,0.525
12.43,118.2,0.654
14.87,119.9,0.783
17.33,122.5,0.912
19.89,123.4,1.047

File: JS_dashboard/src/assets/data/02_envelopes/envelope117.csv
Test unit,PA1NR
Reference,Silva et al. (2012)
top_displacement,horizontal_force,drift
[mm],[kN],[%]
-13.94,-34.6,-0.734
-12.96,-38.1,-0.682
-11.95,-37.6,-0.629
-10.84,-36.9,-0.57
-9.8,-35.9,-0.516
-8.91,-32.7,-0.469
-7.89,-29,-0.415
-6.87,-26.4,-0.362
-6,-24.9,-0.316
-5.04,-23.7,-0.265
-3.84,-21.5,-0.202
-2.92,-18.9,-0.154
-2.11,-14.3,-0.111
-1.77,-13.9,-0.093
-0.84,-8.7,-0.044
0,0,0
0,0,0
0.85,6.5,0.045
1.03,7.4,0.054
2.01,11.7,0.106
3,17.7,0.158
3.99,22.7,0.21
4.96,26.7,0.261
5.95,30.2,0.313
6.99,31.9,0.368
7.93,34.1,0.418
9.03,34.8,0.475
10,34.3,0.526
10.97,35.2,0.577
12.06,35.7,0.635
13.03,31.9,0.686
14,34.8,0.737

File: JS_dashboard/src/assets/data/02_envelopes/envelope119.csv
Test unit,T1-2
Reference,Faella et al. (1992)
top_displacement,horizontal_force,drift
[mm],[kN],[%]
-9.05,-76.4,-0.476
-8.55,-77,-0.45
-8.05,-77.6,-0.424
-7.56,-78,-0.398
-6.93,-78.6,-0.365
-6.49,-79.5,-0.341
-6.05,-80.5,-0.318
-5.55,-80.8,-0.292
-5.04,-81.7,-0.265
-4.53,-82.6,-0.238
-4.04,-83.3,-0.212
-3.53,-83,-0.186
-3.01,-82,-0.158
-2.49,-80.1,-0.131
-2.01,-75.1,-0.106
-1.48,-68.2,-0.078
-0.96,-56.4,-0.051
-0.54,-41.3,-0.028
0,0,0
0,0,0
0.52,32.6,0.028
0.95,46.6,0.05
1.49,56.7,0.078
2,62.6,0.105
2.55,65.7,0.134
3.03,67.9,0.159
3.54,70.1,0.187
4.06,68.9,0.214
4.55,68.2,0.239
5.05,67.3,0.266
5.57,67.3,0.293
6.08,67,0.32
6.55,67,0.345
7.02,66.1,0.37
7.55,66.1,0.397
8.05,65.4,0.424
8.55,63.9,0.45
9.04,63.6,0.476

File: JS_dashboard/src/assets/data/02_envelopes/envelope120.csv
Test unit,T1-3
Reference,Faella et al. (1992)
top_displacement,horizontal_force,drift
[mm],[kN],[%]
-6.6,-74.5,-0.347
-6.57,-93.6,-0.346
-6.05,-98.9,-0.318
-5.6,-102.1,-0.295
-5.05,-104.6,-0.266
-4.56,-107.4,-0.24
-4.05,-107.4,-0.213
-3.55,-106.4,-0.187
-3.06,-106.1,-0.161
-2.55,-105.8,-0.134
-2.04,-100.5,-0.108
-1.49,-89.2,-0.078
-0.97,-70.8,-0.051
-0.58,-46.6,-0.03
0,0,0
0,0,0
0.54,54.8,0.028
0.94,80.1,0.05
1.45,100.8,0.076
1.99,112.4,0.105
2.51,117.1,0.132
3.02,119,0.159
3.52,119.3,0.185
3.98,118.6,0.21
4.53,116.8,0.238
5.03,110.8,0.265
5.55,106.1,0.292
6.01,100.2,0.316
6.53,91.4,0.344
6.54,78,0.344
7.08,5.9,0.372

File: JS_dashboard/src/assets/data/02_envelopes/envelope121.csv
Test unit,T1-4
Reference,Faella et al. (1992)
top_displacement,horizontal_force,drift
[mm],[kN],[%]
-7.56,-86.7,-0.398
-7.01,-92,-0.369
-6.57,-97,-0.346
-6.06,-102.1,-0.319
-5.57,-103.3,-0.293
-5.06,-103.3,-0.267
-4.56,-103.6,-0.24
-4.05,-103,-0.213
-3.52,-102.1,-0.185
-3.03,-101.4,-0.159
-2.53,-100.5,-0.133
-2.01,-93.6,-0.106
-1.52,-83.6,-0.08
-1,-66.7,-0.052
-0.55,-43.2,-0.029
0,0,0
0,0,0
0.54,45.7,0.028
1,73.3,0.052
1.5,93.9,0.079
2,107.1,0.105
2.53,116.5,0.133
3.03,119.9,0.159
3.52,122.7,0.185
4,124.3,0.211
4.55,123.7,0.239
5.06,123,0.267
5.58,122.1,0.294
6.07,119.9,0.32
6.57,116.5,0.346
7.07,114,0.372
7.57,111.4,0.398

File: JS_dashboard/src/assets/data/02_envelopes/envelope122.csv
Test unit,T2-1
Reference,Faella et al. (1992)
top_displacement,horizontal_force,drift
[mm],[kN],[%]
-6.99,-47,-0.368
-6.49,-48.5,-0.341
-6.05,-53.5,-0.318
-5.52,-57,-0.291
-5.06,-59.2,-0.267
-4.52,-61.4,-0.238
-4,-61.7,-0.211
-3.51,-63.2,-0.185
-3,-66.4,-0.158
-2.51,-67,-0.132
-1.99,-66.1,-0.105
-1.45,-61,-0.076
-0.94,-54.2,-0.05
-0.54,-41.9,-0.028
0,0,0
0,0,0
0.59,50.1,0.031
1,70.4,0.052
1.48,84.8,0.078
2.04,93.9,0.108
2.56,99.6,0.135
3.05,102.4,0.161
3.55,98.3,0.187
4.04,100.5,0.212
4.58,99.6,0.241
5.09,99.6,0.268
5.58,98.9,0.294
6.1,95.2,0.321
6.57,92.4,0.346
7.06,91.1,0.371
