Repository: eesd-epfl/StoneMasonryDatabase

# EPFL Stone Masonry Database Dashboard
The aim of this web application is to give an interactive and intuitive representation of the database from the paper [Vanin et al. (2017) "Estimates for the stiffness, strength and drift capacity of stone masonry walls based on 123 quasi-static cyclic tests reported in the literature"](https://doi.org/10.1007/s10518-017-0188-5).

The data consists of quasi-static cyclic tests on stone masonry walls and the graphs show the important parameters and their distribution within the database.

The database can also be accessed [here](https://zenodo.org/record/812146#.YXaBUJ5ByUl). This database is maintained and updated as new test results become available.

File: Simple_JS_dashboard/data/curve053.csv (part 1 of 2)
Test unit,PG2
Reference,Almeida et al. (2012)
top_displacement,horizontal_force,drift
[mm],[kN],[%]
-0.07,0.5,-0.003
0.01,4.5,0.001
0.14,7.2,0.005
0.13,7.4,0.005
0.3,10.2,0.012
0.34,11.3,0.013
0.44,11.5,0.017
0.5,12.5,0.019
0.7,11.3,0.027
0.66,8.8,0.025
0.6,9.2,0.023
0.61,6.9,0.023
0.53,5.9,0.02
0.55,5.7,0.021
0.48,3.6,0.018
0.37,0.9,0.014
0.27,-0.5,0.01
0.22,-2.3,0.008
0.12,-2.4,0.005
0.04,-3.1,0.001
-0,-3.9,-0
0,-4.1,0
-0.21,-6.1,-0.008
-0.27,-6,-0.011
-0.43,-6.7,-0.016
-0.46,-3.7,-0.018
-0.42,-2,-0.016
-0.39,-1.8,-0.015
-0.31,0.3,-0.012
-0.34,0.3,-0.013
-0.25,2.7,-0.01
-0.16,5.3,-0.006
-0.14,5.4,-0.005
-0.07,7.6,-0.003
0.09,10,0.004
0.23,12.3,0.009
0.37,13.4,0.014
0.42,14.4,0.016
0.55,11.7,0.021
0.47,8.5,0.018
0.39,6,0.015
0.34,5.6,0.013
0.28,3.5,0.011
0.21,1.4,0.008
0.07,-0.6,0.003
-0.04,-1.9,-0.002
-0.11,-2.5,-0.004
-0.12,-3.6,-0.005
-0.23,-4.3,-0.009
-0.25,-5.3,-0.009
-0.45,-5.9,-0.017
-0.46,-3.9,-0.018
-0.46,-2.9,-0.018
-0.4,-0.7,-0.015
-0.27,0.2,-0.01
-0.32,1.8,-0.012
-0.25,3.6,-0.01
-0.13,6.2,-0.005
0.01,8.8,0.001
0.08,10.3,0.003
0.24,13,0.009
0.36,13.3,0.014
0.45,14.2,0.017
0.44,14.7,0.017
0.59,13.2,0.023
0.55,10.6,0.021
0.49,9.2,0.019
0.4,6.5,0.015
0.33,5.6,0.013
0.28,3.7,0.011
0.21,1.6,0.008
0.06,0.1,0.002
0.01,-1.4,0.001
-0.13,-3.6,-0.005
-0.18,-4.5,-0.007
-0.27,-4.7,-0.01
-0.44,-6,-0.017
-0.46,-3.1,-0.018
-0.38,-1.8,-0.015
-0.41,-0.5,-0.016
-0.27,0.6,-0.011
-0.32,2.5,-0.012
-0.19,4.5,-0.007
-0.07,6.9,-0.003
-0.05,8.6,-0.002
0.1,9.8,0.004
0.08,10.5,0.003
0.16,11.7,0.006
0.22,12.3,0.009
0.28,13.3,0.011
0.43,14.6,0.016
0.44,15.5,0.017
0.61,16.9,0.024
0.69,17.5,0.027
0.69,18.3,0.027
0.83,19.1,0.032
0.9,19.6,0.034
1.06,19.4,0.041
1.08,17.4,0.041
1.07,15,0.041
1.02,14.3,0.039
0.99,12.2,0.038
0.96,11.4,0.037
0.88,9.9,0.034
0.81,9.2,0.031
0.81,8.5,0.031
0.75,7.6,0.029
0.71,6.4,0.027
0.66,5.9,0.025
0.61,5,0.023
0.57,3.9,0.022
0.46,2.9,0.018
0.49,2.6,0.019
0.32,0.6,0.012
0.28,-0.3,0.011
0.28,0.2,0.011
0.22,-1.6,0.009
0.18,-1.2,0.007
0.22,-1.6,0.008
0.13,-2.5,0.005
0.07,-3.4,0.003
0.07,-2.8,0.003
0.03,-3.9,0.001
0.01,-4.5,0.001
-0.09,-5,-0.003
-0.15,-5.4,-0.006
-0.16,-6.1,-0.006
-0.34,-8,-0.013
-0.34,-8.7,-0.013
-0.49,-9.3,-0.019
-0.51,-9.5,-0.02
-0.55,-9.7,-0.021
-0.66,-10.5,-0.025
-0.71,-11.1,-0.027
-0.87,-10.5,-0.034
-0.83,-10.6,-0.032
-0.93,-9.4,-0.036
-0.84,-8.5,-0.032
-0.87,-7.7,-0.034
-0.86,-5.5,-0.033
-0.81,-5,-0.031
-0.8,-3,-0.031
-0.75,-2.6,-0.029
-0.66,-1.1,-0.026
-0.66,-0.8,-0.026
-0.64,0.4,-0.024
-0.61,0.4,-0.023
-0.55,2.1,-0.021
-0.51,1.8,-0.02
-0.5,2.8,-0.019
-0.46,2.7,-0.018
-0.42,4,-0.016
-0.4,4,-0.015
-0.37,5.6,-0.014
-0.25,6.9,-0.01
-0.2,7.7,-0.008
-0.1,8.7,-0.004
-0.13,9,-0.005
-0.05,10.3,-0.002
0.02,11.7,0.001
0.22,13.5,0.009
0.27,14.3,0.01
0.35,15.9,0.014
0.49,17.6,0.019
0.58,18.6,0.022
0.72,19.1,0.028
0.78,19.5,0.03
0.81,20.4,0.031
1,20.2,0.038
1.02,17.8,0.039
0.96,16.4,0.037
0.96,15.6,0.037
0.92,14.2,0.036
0.85,13,0.033
0.81,12.3,0.031
0.75,10.3,0.029
0.62,8.3,0.024
0.48,5.8,0.018
0.35,3.8,0.013
0.32,3.2,0.012
0.24,2.2,0.009
0.22,2,0.009
0.13,0.5,0.005
0.12,-0.2,0.004
-0.01,-1.3,-0.001
0.01,-1.6,0.001
-0.1,-1.8,-0.004
-0.16,-2.7,-0.006
-0.13,-2.4,-0.005
-0.21,-3.6,-0.008
-0.24,-4.6,-0.009
-0.34,-5.5,-0.013
-0.34,-5.9,-0.013
-0.37,-7.1,-0.014
-0.55,-8.8,-0.021
-0.69,-9.8,-0.027
-0.66,-10.1,-0.026
-0.86,-10.2,-0.033
-0.93,-9.2,-0.036
-0.9,-7.3,-0.035
-0.87,-6.7,-0.034
-0.87,-4.9,-0.033
-0.81,-4.4,-0.031
-0.81,-2.5,-0.031
-0.74,-1.9,-0.028
-0.71,-0.9,-0.027
-0.66,-0.2,-0.026
-0.55,0.8,-0.021
-0.61,0.9,-0.023
-0.54,2.3,-0.021
-0.46,3,-0.018
-0.46,3.7,-0.018
-0.41,4.8,-0.016
-0.34,5.6,-0.013
-0.25,6.6,-0.01
-0.1,9.3,-0.004
0.08,12.3,0.003
0.3,15.5,0.011
0.37,16.5,0.014
0.58,18.3,0.022
0.64,19,0.025
0.7,20.2,0.027
0.83,21.4,0.032
1,21.3,0.038
1.02,19.3,0.039
1.01,17.5,0.039
0.96,17.2,0.037
0.96,15.2,0.037
0.87,14.7,0.034
0.87,13.3,0.034
0.75,11.7,0.029
0.72,10.5,0.028
0.61,9,0.023
0.6,8.3,0.023
0.46,6.6,0.018
0.44,5.6,0.017
0.31,4.2,0.012
0.28,3.9,0.011
0.22,2.6,0.008
0.13,1.1,0.005
0.11,0.4,0.004
-0.01,-0.7,-0
-0.12,-1.6,-0.005
-0.07,-1.5,-0.003
-0.13,-1.6,-0.005
-0.21,-3.6,-0.008
-0.25,-4.6,-0.01
-0.34,-5,-0.013
-0.4,-6.6,-0.015
-0.5,-7.5,-0.019
-0.55,-8.7,-0.021
-0.66,-10.1,-0.026
-0.66,-9.3,-0.026
-0.83,-10.6,-0.032
-0.93,-8.9,-0.036
-0.87,-6.6,-0.034
-0.86,-5.4,-0.033
-0.81,-4.1,-0.031
-0.73,-2.5,-0.028
-0.75,-1,-0.029
-0.66,-0.8,-0.025
-0.57,0.8,-0.022
-0.61,1,-0.023
-0.52,2.7,-0.02
-0.42,3.4,-0.016
-0.46,3.3,-0.018
-0.25,3,-0.01
-0.33,1.9,-0.013
-0.4,3.2,-0.015
-0.25,2.6,-0.01
-0.38,1.9,-0.015
-0.39,3.7,-0.015
-0.25,2.2,-0.01
-0.4,2.1,-0.015
-0.3,4,-0.011
-0.25,1.9,-0.01
-0.4,2.5,-0.015
-0.38,4.9,-0.015
-0.34,4.5,-0.013
-0.3,6.1,-0.011
-0.25,7.2,-0.01
-0.15,8.7,-0.006
-0.13,9.9,-0.005
-0.01,11.4,-0
0.07,12,0.003
0.16,14,0.006
0.28,15.9,0.011
0.34,16.4,0.013
0.44,17.7,0.017
0.53,19.3,0.02
0.78,21.5,0.03
0.82,22.3,0.031
1.03,24.3,0.04
1.22,25.2,0.047
1.25,25.6,0.048
1.33,26.5,0.051
1.37,25.7,0.053
1.51,27,0.058
1.5,26.4,0.058
1.63,25,0.063
1.55,25,0.06
1.55,22.3,0.06
1.49,22.2,0.057
1.42,20,0.055
1.43,19.7,0.055
1.34,18,0.052
1.37,17.2,0.053
1.28,16.2,0.049
1.23,15,0.047
1.14,13.3,0.044
1.02,11.7,0.039
0.96,10.4,0.037
0.9,9.7,0.035
0.81,8.7,0.031
0.75,6.6,0.029
0.62,5.4,0.024
0.55,4.2,0.021
0.49,4,0.019
0.41,2.1,0.016
0.29,0.8,0.011
0.27,0,0.01
0.22,-0.4,0.009
0.1,-1.2,0.004
0.12,-2,0.004
-0,-3,-0
-0.04,-3.9,-0.002
-0.22,-5.6,-0.009
-0.28,-6.6,-0.011
-0.32,-7.8,-0.012
-0.49,-9.3,-0.019
-0.52,-10.1,-0.02
-0.82,-13,-0.032
-1.02,-14.3,-0.039
-1.09,-14.4,-0.042
-1.23,-15.4,-0.047
-1.23,-15.4,-0.047
-1.49,-15.7,-0.057
-1.49,-12.3,-0.057
-1.4,-11.1,-0.054
-1.34,-9,-0.052
-1.29,-7.5,-0.05
-1.28,-7,-0.049
-1.21,-5.6,-0.047
-1.2,-4.3,-0.046
-1.14,-3.9,-0.044
-1.06,-2.5,-0.041
-1,-1.4,-0.038
-0.96,-0.2,-0.037
-0.93,0.4,-0.036
-0.86,1,-0.033
-0.75,2.1,-0.029
-0.77,2.8,-0.029
-0.75,3.4,-0.029
-0.64,4.8,-0.025
-0.53,6.6,-0.02
-0.43,7.7,-0.017
-0.21,10.6,-0.008
-0.12,11.5,-0.005
-0.04,12.9,-0.002
0.05,13.9,0.002
0.16,15.4,0.006
0.23,16.5,0.009
0.36,17.7,0.014
0.43,18.9,0.016
0.51,19.9,0.02
0.63,21.4,0.024
0.72,22.3,0.028
0.96,24.9,0.037
1.26,27.6,0.048
1.3,27.1,0.05
1.45,28.4,0.056
1.55,26.5,0.06
1.49,25.7,0.057
1.49,23.9,0.057
1.43,22.7,0.055
1.34,20.5,0.052
1.28,20.2,0.049
1.24,18.4,0.048
1.18,17.6,0.045
1.15,16.5,0.044
1.03,14.8,0.04
0.96,13.5,0.037
0.9,12.4,0.035
0.83,11.2,0.032
0.74,10.4,0.029
0.71,9.1,0.027
0.52,7.2,0.02
0.4,5.6,0.015
0.35,4.5,0.013
0.19,2.9,0.007
0.19,2.3,0.007
0.13,1.9,0.005
0.05,0.5,0.002
-0.07,-0.8,-0.003
-0.15,-1.1,-0.006
-0.15,-2.5,-0.006
-0.19,-2.2,-0.007
-0.25,-3.4,-0.01
-0.34,-5,-0.013
-0.4,-5.2,-0.015
-0.49,-6.9,-0.019
-0.69,-8.6,-0.026
-0.72,-9.5,-0.028
-0.8,-10.6,-0.031
-0.89,-11.4,-0.034
-0.93,-12.6,-0.036
-1.11,-14,-0.043
-1.17,-14.1,-0.045
-1.26,-15.3,-0.049
-1.49,-14.5,-0.057
-1.43,-11.6,-0.055
-1.4,-11.2,-0.054
-1.34,-9,-0.052
-1.31,-7.8,-0.05
-1.28,-6.6,-0.049
-1.23,-5.6,-0.047
-1.14,-3.8,-0.044
-1.07,-3.3,-0.041
-1.01,-1.9,-0.039
-1.01,-1.4,-0.039
-0.93,-0.3,-0.036
-0.84,0.6,-0.032
-0.8,1.7,-0.031
-0.75,2.1,-0.029
-0.66,3.5,-0.026
-0.57,4.7,-0.022
-0.47,6.2,-0.018
-0.38,7.2,-0.015
-0.37,8.7,-0.014
-0.13,11.4,-0.005
-0.07,12.6,-0.003
0.03,13.5,0.001
0.14,15,0.005
0.22,15.4,0.009
0.29,17,0.011
0.32,17.9,0.012
0.44,19.2,0.017
0.56,19.9,0.022
0.58,21.1,0.022
0.69,22.5,0.027
1.05,25.7,0.04
1.08,26.5,0.042
1.24,28,0.048
1.33,28,0.051
1.38,28.9,0.053
1.55,27.8,0.06
1.47,26.7,0.057
1.49,25.5,0.057
1.43,23.6,0.055
1.38,22.5,0.053
1.36,21.4,0.052
1.23,18.8,0.047
1.14,17.5,0.044
1.08,16.6,0.041
1.04,15,0.04
0.92,13.7,0.035
0.83,12.6,0.032
0.8,11.5,0.031
0.69,9.8,0.027
0.59,8.9,0.023
0.46,7.2,0.018
0.45,6.5,0.017
0.37,5.4,0.014
0.26,4.3,0.01
0.19,2.9,0.007
0.13,1.9,0.005
0,0.8,0
-0.16,-1.3,-0.006
-0.28,-3.2,-0.011
-0.35,-4.3,-0.014
-0.43,-5.6,-0.016
-0.65,-7.5,-0.025
-0.75,-9.1,-0.029
-0.9,-11.1,-0.035
-0.96,-12.2,-0.037
-1.19,-14.3,-0.046
-1.31,-14.6,-0.051
-1.48,-15.4,-0.057
-1.55,-12.9,-0.059
-1.49,-12.2,-0.057
-1.4,-9.5,-0.054
-1.36,-8.1,-0.052
-1.34,-6.8,-0.052
-1.28,-6.1,-0.049
-1.17,-3.7,-0.045
-1.08,-1.9,-0.041
-1.05,-1.1,-0.04
-0.93,0.8,-0.036
-0.84,2.1,-0.032
-0.75,2.7,-0.029
-0.75,3.5,-0.029
-0.59,5.5,-0.023
-0.56,6.7,-0.021
-0.39,8.1,-0.015
-0.18,11.8,-0.007
-0.01,13.4,-0.001
0.17,16,0.007
0.37,18.3,0.014
0.4,19.6,0.015
0.76,23.7,0.029
1.05,26.2,0.04
1.15,27.8,0.044
1.47,30.7,0.057
1.65,31.9,0.064
1.89,33.7,0.073
2.17,35.5,0.083
2.56,35.3,0.099
2.58,32.2,0.099
2.5,30.5,0.096
2.43,28.5,0.093
2.28,25.9,0.088
2.05,22.5,0.079
1.82,18.3,0.07
1.7,16.4,0.065
1.46,13.8,0.056
1.37,12.2,0.053
1.23,10.4,0.047
1.06,8.9,0.041
0.87,6.6,0.034
0.81,4.8,0.031
0.52,2.4,0.02
0.4,0.5,0.015
0.26,-0.8,0.01
0.24,-1.5,0.009
0.22,-1.4,0.009
0.04,-3.2,0.002
-0.07,-4,-0.003
-0.05,-4.7,-0.002
-0.13,-5.8,-0.005
-0.49,-9.3,-0.019
-0.59,-10.8,-0.023
-0.84,-13.2,-0.032
-0.88,-14,-0.034
-1.11,-15.4,-0.043
-1.28,-17,-0.049
-1.47,-18.1,-0.056
-1.67,-19.2,-0.064
-1.76,-19.4,-0.068
-1.89,-20.6,-0.073
-1.99,-20.9,-0.076
-2.12,-21.6,-0.082
-2.31,-22.4,-0.089
-2.55,-21.8,-0.098
-2.62,-22.1,-0.101
-2.57,-19.2,-0.099
-2.53,-17.2,-0.097
-2.46,-15.2,-0.095
-2.38,-13.3,-0.092
-2.35,-12.7,-0.09
-2.29,-11.2,-0.088
-2.19,-9.7,-0.084
-2.08,-8,-0.08
-1.93,-5.8,-0.074
-1.82,-4.5,-0.07
-1.68,-2.5,-0.065
-1.59,-0.4,-0.061
-1.47,0.1,-0.057
-1.4,0.9,-0.054
-1.33,1.7,-0.051
-1.28,2.3,-0.049
-1.22,4.2,-0.047
-1.14,4.3,-0.044
-0.98,6.2,-0.038
-0.91,7.6,-0.035
-0.66,10.3,-0.026
-0.55,11.9,-0.021
-0.39,13.3,-0.015
-0.25,15.3,-0.01
-0.04,17.2,-0.002
0.04,18.5,0.002
0.16,20,0.006
0.43,22.5,0.016
0.53,24.1,0.02
0.79,26.3,0.031
1.06,28.7,0.041
1.27,30.6,0.049
1.53,33,0.059
1.74,34.8,0.067
1.88,35.5,0.072
2.04,36.5,0.079
2.25,37,0.086
2.5,36.2,0.096
2.58,35.7,0.099
2.54,33.1,0.098
2.5,31.6,0.096
2.36,29.8,0.091
2.31,28.2,0.089
2.23,26,0.086
2.09,24.2,0.08
2.02,22.8,0.078
1.93,21.3,0.074
1.74,19.1,0.067
1.64,17.9,0.063
1.54,15.6,0.059
1.34,13.9,0.052
1.28,12.1,0.049
1.09,10.2,0.042
0.97,8.8,0.037
0.87,7.9,0.034
0.69,5.5,0.026
0.52,3.9,0.02
0.45,2.3,0.017
0.27,1.3,0.011
0.2,0.1,0.008
0.1,-1.5,0.004
0.07,-1.7,0.003
-0.07,-2.8,-0.003
-0.13,-3.6,-0.005
-0.29,-5.7,-0.011
-0.4,-6.7,-0.015
-0.59,-9,-0.023
-0.66,-10.1,-0.026
-0.9,-12.2,-0.035
-1.23,-15.4,-0.047
-1.47,-16.7,-0.057
-1.58,-17.7,-0.061
-1.64,-18.8,-0.063
-1.81,-19.8,-0.07
-1.98,-20.8,-0.076
-2.11,-21.5,-0.081
-2.36,-22.8,-0.091
-2.41,-23.3,-0.093
-2.64,-21.6,-0.102
-2.55,-19.8,-0.098
-2.5,-17.7,-0.096
-2.42,-15.6,-0.093
-2.35,-14,-0.09
-2.29,-12,-0.088
-2.16,-10.6,-0.083
-2.04,-8.8,-0.078
-1.9,-6.8,-0.073
-1.82,-5.3,-0.07
-1.71,-4,-0.066
-1.67,-2.9,-0.064
-1.55,-1.8,-0.06
-1.49,-0.9,-0.057
-1.37,0.4,-0.053
-1.31,1.3,-0.051
-1.23,2.4,-0.047
-1.06,4.2,-0.041
-0.92,6.2,-0.035
-0.66,9.3,-0.026
-0.56,10.6,-0.021
-0.31,13,-0.012
-0.18,14.7,-0.007
0.1,17.2,0.004
0.13,18.7,0.005
0.43,21.5,0.016
0.65,23.4,0.025
0.79,25,0.03
0.87,26,0.034
1.03,28,0.04
1.43,31.8,0.055
1.63,32.8,0.063
1.75,34.4,0.067
1.88,34.9,0.072
2.17,36.8,0.083
2.28,37.9,0.088
2.42,38.4,0.093
2.64,37.1,0.102
2.56,34.6,0.099
2.57,32.6,0.099
2.44,30.6,0.094
2.29,27.8,0.088
2.24,26.5,0.086
2.11,24.7,0.081
1.96,23.3,0.075
1.89,21.1,0.073
1.7,19,0.065
1.57,17.2,0.06
1.43,16.2,0.055
1.34,13.8,0.052
1.2,12.1,0.046
0.93,9.5,0.036
0.81,7.7,0.031
0.72,6.6,0.028
0.61,4.8,0.023
0.31,2.4,0.012
0.19,0.5,0.007
0.13,0,0.005
0.04,-1.5,0.001
0.01,-1.4,0.001
-0.07,-2.3,-0.003
-0.22,-3.7,-0.009
-0.31,-5.3,-0.012
-0.47,-7,-0.018
-0.69,-9.3,-0.027
-0.78,-10.7,-0.03
-1.02,-13,-0.039
-1.45,-16.7,-0.056
-1.55,-17.5,-0.06
-1.7,-19.6,-0.065
-1.87,-20.4,-0.072
-2.08,-22.2,-0.08
-2.21,-22.8,-0.085
-2.34,-23.3,-0.09
-2.64,-23.5,-0.101
-2.55,-21.2,-0.098
-2.47,-18.6,-0.095
-2.42,-17,-0.093
-2.35,-15.1,-0.09
-2.28,-13.1,-0.088
-2.13,-11.4,-0.082
-2.01,-9.8,-0.077
-1.94,-7.8,-0.075
-1.82,-6.1,-0.07
-1.7,-4.7,-0.065
-1.52,-2.9,-0.058
-1.4,-2.1,-0.054
-1.4,-0.8,-0.054
-1.33,0.6,-0.051
-1.22,1.6,-0.047
-1.08,3.2,-0.041
-0.89,5.8,-0.034
-0.75,7.5,-0.029
-0.61,9.8,-0.023
-0.32,12.1,-0.012
-0.14,14.4,-0.005
0.07,16.4,0.003
0.28,19.4,0.011
0.51,22.1,0.019
0.8,24.5,0.031
1.07,27.1,0.041
1.16,29.1,0.045
1.49,32.1,0.057
2.09,37.6,0.08
2.34,39.1,0.09
2.57,40.3,0.099
2.79,41.6,0.107
3,42.1,0.115
3.56,42.1,0.137
3.74,41.1,0.144
3.8,40.5,0.146
3.74,38.4,0.144
3.65,36.2,0.14
3.58,34,0.138
3.47,32,0.133
3.29,29.7,0.127
3.17,28.2,0.122
3.03,25.4,0.116
2.84,23.2,0.109
2.66,20.8,0.102
2.58,18.9,0.099
2.39,16.7,0.092
2.16,14.6,0.083
1.95,12,0.075
1.79,9.8,0.069
1.67,8.5,0.064
1.49,6.4,0.057
1.03,2,0.04
0.88,0.1,0.034
0.73,-1.6,0.028
0.68,-2.5,0.026
0.57,-3.4,0.022
0.4,-5.2,0.015
0.15,-7.8,0.006
-0.16,-10.3,-0.006
-0.25,-12.5,-0.009
-0.55,-15.4,-0.021
-0.93,-18,-0.036
-1.04,-19.7,-0.04
-1.39,-22.4,-0.053
-1.59,-23.2,-0.061
-1.85,-24.9,-0.071
-2.05,-26.2,-0.079
-2.25,-27.5,-0.086
-2.48,-28.9,-0.095
-2.72,-29.9,-0.105
-2.89,-30.7,-0.111
-3.12,-31.8,-0.12
-3.17,-31.8,-0.122
-3.26,-32.3,-0.126
-3.59,-31.3,-0.138
-3.44,-27.6,-0.132
-3.28,-23.3,-0.126
-3.04,-19.4,-0.117
-2.82,-15.6,-0.108
-2.47,-11.9,-0.095
-2.25,-9,-0.087
-2.01,-6,-0.077
-1.73,-2.9,-0.066
-1.7,-2.3,-0.065
-1.59,-0.4,-0.061
-1.37,1.5,-0.053
-1.14,4.5,-0.044
-0.93,6.9,-0.036
-0.52,10.3,-0.02
-0.25,13.3,-0.01
0.13,17.4,0.005
0.43,20.7,0.016
0.78,23.8,0.03
1.19,27.7,0.046
1.6,31.3,0.061
2.11,36,0.081
2.5,38.4,0.096
2.82,40.3,0.109
3.08,42.1,0.119
3.37,44,0.129
3.74,44,0.144
3.73,42.6,0.143
3.65,39.2,0.14
3.49,35.3,0.134
3.24,31.6,0.125
3,28.4,0.115
2.76,24.7,0.106
2.5,22,0.096
2.17,17.5,0.083
1.89,14.7,0.073
1.68,11.4,0.065
1.33,9,0.051
1.16,6.1,0.045
0.81,2.9,0.031
0.55,0.2,0.021
0.28,-2.1,0.011
0.22,-3.4,0.009
-0,-5.5,-0
-0.01,-5.6,-0.001
-0.07,-6.1,-0.003
-0.22,-8,-0.009
-0.55,-11.1,-0.021
-0.74,-13.4,-0.029
-1.02,-15.9,-0.039
-1.33,-18.4,-0.051
-1.61,-21,-0.062
-1.9,-23.3,-0.073
-2.1,-24.8,-0.081
-2.34,-26.3,-0.09
-2.6,-28.1,-0.1
-2.83,-29.4,-0.109
-3.03,-30.7,-0.116
-3.13,-31.2,-0.12
-3.23,-31.7,-0.124
-3.5,-30.6,-0.135
-3.44,-27.5,-0.132
-3.29,-24.4,-0.127
-3.18,-21.9,-0.122
-3.09,-20.1,-0.119
-2.88,-17.5,-0.111
-2.75,-15.7,-0.106
-2.49,-12.1,-0.096
-2.25,-9.3,-0.087
-2.08,-7.4,-0.08
-1.84,-4.5,-0.071
-1.67,-2.4,-0.064
-1.49,-0.3,-0.057
-1.4,0.8,-0.054
-1.21,3.1,-0.046
-1.05,5,-0.04
-0.63,9,-0.024
-0.44,11.2,-0.017
-0.09,14.2,-0.003
0.14,16.9,0.005
0.42,19.5,0.016
0.62,21.9,0.024
1.11,26.2,0.043
1.3,28.5,0.05
1.58,31,0.061
1.93,34.2,0.074
2.25,37,0.086
2.55,39.7,0.098
2.76,41.1,0.106
2.97,42.4,0.114
3.22,43.8,0.124
3.52,45.3,0.135
3.74,44.5,0.144
3.65,41.5,0.14
3.59,39,0.138
3.42,36.7,0.132
3.32,33.9,0.128
3.09,31.5,0.119
3,29.5,0.115
2.78,26.8,0.107
2.58,24.4,0.099
2.4,22,0.092
2.23,19.9,0.086
2,17.4,0.077
1.82,15.1,0.07
1.49,11.4,0.057
1.26,9.3,0.048
1.02,6.8,0.039
0.71,4.1,0.027
0.53,1.7,0.02
0.4,1.2,0.015
0.19,-1.3,0.007
0.12,-1.7,0.005
-0.06,-4.1,-0.002
-0.25,-5.8,-0.01
-0.4,-7.7,-0.015
-0.63,-9.9,-0.024
-0.8,-12.1,-0.031
-1.14,-15.1,-0.044
-1.33,-17.4,-0.051
-1.93,-22.8,-0.074
-2.13,-24,-0.082
-2.53,-27.6,-0.097
-2.73,-28.6,-0.105
-2.93,-29.8,-0.113
-3.13,-31.1,-0.12
-3.5,-31.3,-0.135
-3.44,-29,-0.132
-3.37,-26.6,-0.13
-3.26,-24.2,-0.125
-3.16,-21.8,-0.122
-2.99,-19.4,-0.115
-2.8,-17.2,-0.108
-2.65,-15.1,-0.102
-2.5,-13.6,-0.096
-2.32,-10.3,-0.089
-2.09,-7.8,-0.08
-1.92,-5.7,-0.074
-1.74,-3.6,-0.067
-1.65,-2.2,-0.063
-1.45,-0.9,-0.056
-1.34,-0.3,-0.052
-1.28,1.7,-0.049
-1.08,3.6,-0.041
-0.78,6.9,-0.03
-0.57,9,-0.022
-0.4,10.6,-0.015
-0.19,13.5,-0.007
-0.01,15.6,-0.001
0.31,18.3,0.012
0.49,20.7,0.019
0.75,22.3,0.029
0.95,24.7,0.037
1.73,31.8,0.066
1.92,34.1,0.074
2.25,37,0.086
2.52,39.2,0.097
2.69,40.4,0.103
3.06,43.5,0.118
3.2,44.5,0.123
3.47,46.4,0.133
3.74,48,0.144
3.97,48.8,0.153
4.24,50.1,0.163
4.56,50.6,0.175
4.8,47.7,0.185
4.74,44.3,0.182
4.59,41.1,0.177
4.39,39,0.169
4.21,35.8,0.162
4.01,33,0.154
3.78,30.8,0.145
3.56,27.9,0.137
3.32,25.4,0.128
3.16,22.9,0.121
2.97,20.4,0.114
2.69,18.1,0.104
2.44,15.1,0.094
2.17,12.2,0.084
1.67,7.7,0.064
1.42,5,0.055
1.23,3,0.047
0.93,0.3,0.036
0.81,-1.3,0.031
0.63,-2.7,0.024
0.49,-4.7,0.019
0.25,-6.1,0.01
0.06,-8.6,0.002
-0.16,-11.1,-0.006
-0.77,-16.6,-0.03
-1.73,-25.1,-0.066
-1.98,-26.9,-0.076
-2.35,-29.9,-0.09
-2.57,-31.6,-0.099
-2.81,-33,-0.108
-3.06,-34.2,-0.118
-3.29,-35.7,-0.127
-3.58,-36.8,-0.138
-3.77,-37.8,-0.145
-3.96,-39.1,-0.152
-4.28,-39.8,-0.165
-4.39,-36.3,-0.169
-4.33,-33.6,-0.167
-4.18,-30.7,-0.161
-4.02,-28.5,-0.155
-3.89,-25.8,-0.15
-3.62,-23.1,-0.139
-3.39,-20.1,-0.131
-3.11,-17.1,-0.119
-2.97,-14.8,-0.114
-2.7,-12.2,-0.104
-2.7,-11.9,-0.104
-2.61,-10.9,-0.101
-2.44,-9,-0.094
-2.2,-6.6,-0.085
-1.86,-3.3,-0.072
-1.68,-1.6,-0.065
-1.65,-0.8,-0.063
-1.59,-0.4,-0.061
-1.49,0.5,-0.057
-1.34,2,-0.052
-1.14,4.5,-0.044
-0.78,7.4,-0.03
-0.71,8.9,-0.027
-0.46,11.1,-0.018
-0.2,12.9,-0.008
-0.05,14.6,-0.002
0.5,19.7,0.019
0.63,21.5,0.024
0.88,23.5,0.034
1.11,24.9,0.043
1.37,27.6,0.053
1.64,29.9,0.063
1.95,32.5,0.075
2.21,34.8,0.085
2.45,37,0.094
2.58,37.9,0.099
3.06,41.6,0.118
3.2,42.7,0.123
3.45,44.5,0.133
3.63,45.7,0.14
3.79,46.7,0.146
3.96,47.5,0.152
4.19,48.8,0.161
4.39,50.1,0.169
4.55,50.6,0.175
4.74,48.3,0.182
4.61,44.9,0.177
4.55,43.1,0.175
4.39,41.1,0.169
4.33,39.4,0.166
4.15,37.4,0.16
3.99,35.6,0.153
3.77,33.4,0.145
3.6,31.2,0.139
3.51,29.9,0.135
3.36,28.8,0.129
3.25,26.7,0.125
3.09,24.7,0.119
2.76,21.7,0.106
2.6,19.7,0.1
2.35,17.5,0.09
2.23,15.6,0.086
1.92,13.1,0.074
1.74,11.3,0.067
1.44,8.2,0.055
1.01,4.4,0.039
0.72,1.6,0.028
0.55,0.3,0.021
0.55,-0.3,0.021
0.49,-0.4,0.019
0.4,-1.2,0.015
0.28,-1.3,0.011
0.28,-2.1,0.011
0.22,-2.7,0.009
0.17,-3.4,0.007
0.1,-3.9,0.004
-0.07,-5,-0.003
-0.07,-6.1,-0.003
-0.16,-6.9,-0.006
-0.22,-7.4,-0.009
-0.67,-11.5,-0.026
-0.98,-14.2,-0.038
-2.41,-27.2,-0.093
-2.64,-28.6,-0.102
-2.94,-31,-0.113
-3.14,-32.5,-0.121
-3.5,-35,-0.135
-3.68,-36,-0.141
-4,-37.9,-0.154
-4.25,-39.2,-0.164
-4.47,-39.2,-0.172
-4.39,-36.4,-0.169
-4.33,-33.5,-0.166
-4.18,-30.7,-0.161
-3.91,-26.5,-0.151
-3.66,-23.9,-0.141
-3.48,-21.6,-0.134
-3.35,-19.3,-0.129
-3.13,-17.1,-0.121
-2.88,-14.3,-0.111
-2.67,-11.9,-0.103
-2.46,-9.5,-0.094
-2.2,-7.2,-0.085
-2.02,-5.4,-0.078
-1.76,-3.4,-0.068
-1.67,-1.6,-0.064
-1.57,-0.8,-0.06
-1.41,1.3,-0.054
-1.22,2.2,-0.047
-1.05,4.6,-0.04
-0.64,8.9,-0.025
-0.15,13.2,-0.006
0.06,15.6,0.002
0.35,18.1,0.013
0.63,20.7,0.024
0.88,22.7,0.034
1.17,25.7,0.045
1.54,28.8,0.059
1.85,31.8,0.071
2.26,35.2,0.087
2.51,37.5,0.097
2.79,39.5,0.107
3.03,41.1,0.117
3.41,44.5,0.131
3.63,45.8,0.14
3.88,47.4,0.149
4.15,49.3,0.159
4.15,49.3,0.16
4.42,51.1,0.17
4.74,51.9,0.182
4.8,48.5,0.185
4.74,46.1,0.182
4.59,42.9,0.177
4.39,40.5,0.169
4.25,38.5,0.163
4.03,35.9,0.155
3.8,33.4,0.146
3.5,30.2,0.135
3.29,27.8,0.127
3.03,24.6,0.116
2.68,21.1,0.103
2.45,19.2,0.094
2.14,16.2,0.082
1.91,13.6,0.074
1.61,10.9,0.062
1.34,7.7,0.052
1.08,5.8,0.041
0.66,2.4,0.026
0.48,0.2,0.018
0.34,-0.8,0.013
0.26,-2,0.01
0.22,-0.8,0.009
0.01,-0.5,0.001
0.07,-0.3,0.003
0.13,-0.5,0.005
0.01,-0.3,0.001
0.12,2.1,0.005
0.34,3.7,0.013
0.28,1.9,0.011
0.17,-1,0.007
0.04,-3.2,0.002
-0.22,-6.1,-0.009
-0.43,-8.7,-0.016
-0.66,-11.4,-0.026
-1.11,-15.4,-0.043
-1.43,-17.8,-0.055
-1.79,-20.7,-0.069
-2,-23.4,-0.077
-2.35,-25.7,-0.09
-2.58,-28.1,-0.099
-2.95,-31.2,-0.114
-3.18,-32.7,-0.122
-3.53,-35.2,-0.136
-3.76,-36.7,-0.144
-4.01,-38.4,-0.154
-4.3,-39.8,-0.165
-4.34,-36,-0.167
-4.27,-33.9,-0.164
-4.03,-30.2,-0.155
-3.95,-28.2,-0.152
-3.72,-25.3,-0.143
-3.54,-22.8,-0.136
-3.31,-20.1,-0.127
-3.15,-18,-0.121
-3.03,-17.5,-0.116
-2.82,-15.1,-0.108
-2.66,-13.5,-0.102
-2.41,-10.9,-0.093
-2.21,-8.5,-0.085
-2.08,-6.6,-0.08
-1.82,-3.4,-0.07
-1.49,-0.7,-0.057
-1.33,1.4,-0.051
-1.23,2.1,-0.047
-1.14,3.2,-0.044
-0.97,5.2,-0.037
-0.54,9.1,-0.021
-0.25,11.7,-0.01
-0.04,14,-0.002
0.39,17.4,0.015
0.61,19.5,0.023
0.98,23.4,0.038
1.24,25.1,0.048
1.49,27.9,0.057
1.92,32.3,0.074
2.18,34,0.084
2.39,35.9,0.092
2.79,39,0.107
3,40.8,0.115
3.41,43.9,0.131
3.65,45.9,0.14
3.86,47.2,0.148
4.11,48.9,0.158
4.39,50,0.169
4.62,51.9,0.178
4.82,53.5,0.185
5.08,54.3,0.195
5.27,55.7,0.203
5.63,56.2,0.217
5.95,55.4,0.229
6.01,51.7,0.231
5.89,49.6,0.227
5.73,47,0.22
5.52,44.6,0.212
5.28,41.9,0.203
5.05,39.1,0.194
4.86,36.8,0.187
4.64,34.7,0.179
4.39,32.1,0.169
4.17,30.2,0.161
3.98,27.8,0.153
3.75,25.8,0.144
3.29,21.7,0.127
3.1,19.4,0.119
2.87,16.9,0.11
2.61,15.1,0.101
2.42,12.6,0.093
2.05,10.1,0.079
1.88,7.7,0.072
1.67,5.8,0.064
1.45,4,0.056
1.2,2.4,0.046
1.06,1.3,0.041
0.95,0.2,0.037
0.81,-1.3,0.031
0.5,-3.9,0.019
0.28,-6.1,0.011
-0.01,-9.2,-0
-0.28,-11.7,-0.011
-0.54,-13.4,-0.021
-0.9,-16.4,-0.035
-1.24,-19.7,-0.048
-1.6,-22.7,-0.061
-1.9,-25.7,-0.073
-2.19,-28.2,-0.084
-2.46,-30.1,-0.094
-2.76,-32.6,-0.106
-3,-34.2,-0.115
-3.35,-36.6,-0.129
-3.55,-37.7,-0.136
-3.79,-40.2,-0.146
-4.02,-41,-0.155
-4.23,-42.2,-0.163
-4.45,-43.5,-0.171
-4.73,-44.9,-0.182
-5.01,-45.8,-0.193
-5.14,-46.8,-0.198
-5.36,-46.2,-0.206
-5.42,-43.9,-0.209
-5.33,-41.9,-0.205
-5.21,-39,-0.2
-5.05,-36.7,-0.194
-4.85,-34.5,-0.187
-4.67,-31.9,-0.18
-4.47,-29.6,-0.172
-4.28,-27.3,-0.165
-4.04,-24.7,-0.155
-3.84,-22.6,-0.148
-3.65,-20.8,-0.141
-3.43,-18.6,-0.132
-3.18,-15.8,-0.122
-2.94,-13.3,-0.113
-2.66,-10.7,-0.102
-2.47,-8.3,-0.095
-2.2,-6.6,-0.085
-1.86,-3.3,-0.071
-1.71,-1.4,-0.066
-1.61,-0.5,-0.062
-1.49,0.2,-0.057
-1.22,2.9,-0.047
-1.07,4.8,-0.041
-0.63,9,-0.024
-0.22,11.7,-0.009
0.01,14,0
0.31,16.4,0.012
0.58,18.3,0.022
0.78,20.7,0.03
1.2,23.9,0.046
1.42,26.1,0.055
1.73,28.6,0.066
1.97,30.2,0.076
2.11,31.8,0.081
2.51,34.6,0.097
3.15,39.8,0.121
3.43,41.6,0.132
3.74,43.7,0.144
4.05,45.8,0.156
4.36,47.4,0.168
4.8,50.1,0.185
5.13,51.9,0.197
5.32,53.2,0.205
5.65,55.3,0.217
5.95,52.9,0.229
5.83,49.9,0.224
5.61,47.4,0.216
5.46,44.5,0.21
5.18,41.4,0.199
4.87,38.8,0.187
4.56,35.3,0.175
4.27,32.3,0.164
3.97,29.2,0.153
3.65,26.3,0.14
3.27,22.8,0.126
2.88,19.2,0.111
2.59,16,0.1
2.24,13.4,0.086
1.94,10.4,0.074
1.29,4.4,0.049
1.01,3.4,0.039
0.72,0.3,0.028
0.46,-0.8,0.018
0.28,-1.1,0.011
0.12,-4,0.005
-0.14,-6.9,-0.006
-0.4,-9.5,-0.015
-0.7,-12.6,-0.027
-0.98,-15.6,-0.038
-1.23,-17.5,-0.047
-1.61,-20.4,-0.062
-1.95,-21.9,-0.075
-2.41,-23.3,-0.093
-2.67,-25.1,-0.103
-3.02,-27.4,-0.116
-3.41,-29.4,-0.131
-3.63,-31.4,-0.14
-4.01,-32.9,-0.154
-4.35,-35,-0.167
-4.67,-36.4,-0.179
-5.04,-37.6,-0.194
-5.36,-39.5,-0.206
-5.63,-36.8,-0.216
-5.6,-36.2,-0.216
-5.6,-36.3,-0.215
-4.99,-26.9,-0.192
-4.59,-22.5,-0.176
-4.24,-18.4,-0.163
-3.88,-14.1,-0.149
-3.5,-11.1,-0.135
-3.24,-7.8,-0.125
-2.91,-4.2,-0.112
-2.36,-0.1,-0.091
-1.88,2.8,-0.072
-1.44,6.4,-0.055
-0.84,10.6,-0.032
-0.35,14.7,-0.013
0.19,18.6,0.007
0.66,22,0.026
1.18,25.6,0.045
1.69,29.3,0.065
2.15,32.6,0.083
2.61,35.5,0.101
3.15,39.2,0.121
3.67,42,0.141
4.26,44.5,0.164
4.69,47.2,0.18
5.2,49.5,0.2
5.7,50.6,0.219
5.93,47.1,0.228
5.48,40.5,0.211
5.11,35.9,0.196
4.72,32.5,0.182
4.18,27.3,0.161
3.85,23.9,0.148
3.39,19.9,0.13
2.95,17.4,0.114
2.5,13.3,0.096
2.01,9.6,0.077
1.55,6.6,0.06
0.99,2.1,0.038
0.49,-0.3,0.019
0.19,-3.2,0.007
-0.31,-6.4,-0.012
-0.63,-10.1,-0.024
-0.98,-11.9,-0.038
-1.37,-14.3,-0.053
-1.77,-17.1,-0.068
-2.14,-19.6,-0.082
-2.5,-21.8,-0.096
-2.88,-24.6,-0.111
-3.18,-26.4,-0.122
-3.54,-28.7,-0.136
-3.96,-31.3,-0.152
-4.36,-33.4,-0.168
-4.8,-36,-0.185
-5.18,-37.9,-0.199
-5.63,-38.4,-0.216
-5.55,-34.5,-0.213
-5.29,-30.1,-0.204
-4.98,-25.9,-0.192
-4.62,-22.3,-0.178
-4.37,-18.7,-0.168
-4.07,-15.4,-0.156
-3.76,-12.5,-0.145
-3.58,-10.3,-0.138
-3.32,-7.6,-0.128
-3.03,-4.8,-0.116
-2.63,-1.9,-0.101
-2.27,0.3,-0.087
-1.93,3.2,-0.074
-1.6,5.6,-0.062
-1.25,8.2,-0.048
-0.9,10.6,-0.035
-0.53,13.4,-0.02
-0.13,16.2,-0.005
0.23,18.3,0.009
0.61,21.2,0.024
0.99,24,0.038
1.34,26.5,0.051
1.73,29.1,0.067
2.08,31.3,0.08
2.61,34.7,0.101
2.97,37.1,0.114
3.35,39.2,0.129
3.74,41.4,0.144
4.09,43,0.157
4.5,45.1,0.173
4.84,47,0.186
5.21,49,0.2
5.57,50.6,0.214
5.95,51.6,0.229
6.33,52.3,0.244
6.63,53.8,0.255
7.12,54.3,0.274
7.62,55.3,0.293
8.14,55.7,0.313
8.2,54.3,0.315
8.01,49.7,0.308
7.72,46.2,0.297
7.34,43.5,0.282
7.12,41.3,0.274
6.78,38.4,0.261
6.2,33.4,0.239
5.92,31.3,0.228
5.51,28.1,0.212
5.05,25.2,0.194
4.66,22.3,0.179
4.21,19.6,0.162
3.85,16.5,0.148
3.46,13.7,0.133
3.03,10.9,0.116
2.64,8.6,0.101
2.32,6.4,0.089
2.12,3.9,0.082
1.68,1.6,0.065
1.32,-0.3,0.051
1.08,-1.9,0.041
0.72,-3.7,0.028
0.22,-7.7,0.009
-0.15,-9.9,-0.006
-0.54,-12.8,-0.021
-0.88,-15,-0.034
-1.23,-17,-0.047
-1.62,-19.4,-0.062
-2.05,-22.8,-0.079
-2.43,-24.9,-0.094
-2.79,-26.8,-0.107
-3.23,-30.2,-0.124
-3.65,-32.7,-0.141
-4.02,-34.2,-0.155
-4.41,-36.4,-0.169
-4.74,-37.1,-0.182
-5.21,-39.2,-0.2
-5.54,-40.5,-0.213
-5.92,-42.1,-0.228
-6.36,-42.7,-0.245
-6.88,-44.5,-0.264
-7.37,-45.8,-0.283
-7.63,-46.2,-0.294
-7.78,-45.3,-0.299
-7.63,-41.3,-0.294
-7.37,-37.2,-0.284
-7.1,-33.9,-0.273
-6.78,-30.1,-0.261
-6.48,-26.8,-0.249
-6.14,-24.2,-0.236
-5.8,-20.4,-0.223
-5.66,-18.6,-0.218
-5.39,-16.2,-0.207
-5.18,-14.8,-0.199
-5.06,-14.3,-0.195
-4.92,-11.9,-0.189
-4.5,-9.5,-0.173
-4.18,-7.7,-0.161
-3.82,-5.6,-0.147
-3.45,-2.5,-0.133
-3.06,-0.3,-0.118
-2.73,2.1,-0.105
-2.33,4.7,-0.089
-1.89,7.3,-0.073
-1.54,9.1,-0.059
-1.17,11.7,-0.045
-0.84,14.3,-0.032
-0.01,19.1,-0.001
0.28,21.1,0.011
0.69,23.3,0.027
1.05,25.7,0.04
1.43,27.5,0.055
1.68,29.6,0.065
2.06,31.1,0.079
2.55,33.7,0.098
2.85,35.6,0.11
3.26,37.9,0.126
3.62,39.8,0.139
3.96,41.2,0.152
4.3,42.4,0.165
4.62,44.5,0.178
4.98,45.6,0.191
5.42,47.7,0.208
5.71,48.8,0.22
6.06,50,0.233
6.46,51.4,0.249
6.78,52.3,0.261
7.19,53.4,0.277
7.61,54.3,0.293
8.1,54.9,0.312
8.06,50.5,0.31
7.81,47.2,0.3
7.55,44.8,0.29
7.28,42.4,0.28
6.96,40,0.268
6.65,37.2,0.256
6.3,34.7,0.242
6,32.1,0.231
5.69,28.6,0.219
5.36,26.7,0.206
5.01,24.5,0.193
4.65,22.6,0.179
4.34,20.4,0.167
4.02,18.4,0.154
3.65,16.2,0.14
3.29,14.1,0.127
2.92,11,0.112
2.5,8.5,0.096
2.47,8.2,0.095
2.14,6.6,0.082
1.86,4.5,0.072
1.76,3.5,0.068
1.61,2.7,0.062
1.38,1.5,0.053
1.06,0.3,0.041
0.84,-0.8,0.032
0.59,-2,0.023
0.29,-4.6,0.011
-0.01,-6.2,-0
-0.26,-7.8,-0.01
-0.63,-10.1,-0.024
-0.84,-11.5,-0.032
-1.23,-13,-0.047
-1.38,-14.4,-0.053
-1.69,-16.8,-0.065
-1.99,-18.4,-0.076
-2.26,-20.1,-0.087
-2.78,-23,-0.107
-3.09,-24.4,-0.119
-3.3,-26,-0.127
-3.56,-27.6,-0.137
-3.88,-29.2,-0.149
-4.13,-30.9,-0.159
-4.38,-32.5,-0.168
-4.68,-34.2,-0.18
-5.04,-36,-0.194
-5.33,-37.5,-0.205
-5.63,-39,-0.216
-5.89,-39.5,-0.227
-6.19,-41.3,-0.238
-6.53,-42.4,-0.251
-6.78,-43.2,-0.261
-7.03,-44.3,-0.27
-7.34,-45.1,-0.282
-7.7,-45.7,-0.296
-7.78,-42.8,-0.299
-7.58,-37.6,-0.291
-7.33,-35.1,-0.282
-7.12,-32.5,-0.274
-6.9,-30.5,-0.265
-6.6,-27.3,-0.254
-6.41,-25.3,-0.246
-6.07,-21.7,-0.233
-5.86,-19.9,-0.225
-5.69,-18.1,-0.219
-5.54,-16.7,-0.213
-5.28,-14.3,-0.203
-5.02,-12.7,-0.193
-4.76,-11,-0.183
-4.47,-9.3,-0.172
-4.3,-7.7,-0.165
-4.03,-5.8,-0.155
-3.75,-4.2,-0.144
-3.49,-3.1,-0.134
-3.29,-1.1,-0.127
-3.03,0.8,-0.116
-2.72,2.4,-0.105
-2.47,4,-0.095
-2.16,5.9,-0.083
-1.82,8,-0.07
-1.54,9.5,-0.059
-1.26,11.1,-0.048
-1.02,12.5,-0.039
-0.83,14.1,-0.032
-0.49,15.9,-0.019
-0.19,17.7,-0.007
0.02,19.1,0.001
0.37,20.9,0.014
0.63,22.5,0.024
1.05,24.6,0.04
1.26,26.2,0.048
1.66,28.9,0.064
2.02,30.2,0.078
2.61,33.4,0.101
3,35.3,0.116
3.32,36.7,0.128
3.65,38.6,0.14
4.03,40.5,0.155
4.47,42.5,0.172
4.86,44.5,0.187
5.21,45.8,0.2
5.57,47.8,0.214
5.95,49.1,0.229
6.36,50.6,0.245
6.71,51.6,0.258
7.1,53,0.273
7.49,53.5,0.288
7.87,54.9,0.303
8.21,52.4,0.316
7.97,49.1,0.306
7.76,46.9,0.298
7.47,43.9,0.287
7.16,41.1,0.275
6.81,38.7,0.262
6.39,35.5,0.246
6.16,33.4,0.237
5.84,30.5,0.225
5.36,26.4,0.206
5.01,24.1,0.193
4.56,21.9,0.175
4.21,19.7,0.162
3.82,17.8,0.147
3.29,13.8,0.127
2.97,12.7,0.114
2.41,8.7,0.093
2.11,6.8,0.081
1.75,4.7,0.067
1.4,2.7,0.054
1.09,1.2,0.042
0.89,0.3,0.034
0.62,-1.7,0.024
0.19,-4.2,0.007
-0.31,-6.9,-0.012
-0.61,-8.9,-0.023
-1.05,-11.1,-0.04
-1.38,-13.2,-0.053
-1.81,-15.6,-0.07
-2.22,-18.1,-0.085
-2.64,-21.1,-0.102
-3.09,-23.3,-0.119
-3.38,-25.3,-0.13
-3.82,-27.6,-0.147
-4.2,-29.9,-0.162
-4.71,-32.3,-0.181
-4.98,-34.2,-0.191
-5.45,-36.8,-0.21
-5.96,-39.6,-0.229
-6.48,-41.6,-0.249
-6.9,-43.4,-0.266
-7.35,-44.7,-0.283
-7.81,-43.7,-0.3
-7.69,-39.5,-0.296
-7.37,-34.7,-0.283
-7.02,-30.9,-0.27
-6.66,-27,-0.256
-6.26,-23.2,-0.241
-5.93,-19.8,-0.228
-5.61,-17.1,-0.216
-5.29,-13.8,-0.203
-4.92,-11.5,-0.189
-4.41,-8.7,-0.17
-3.68,-4,-0.141
-3.33,-1.3,-0.128
-2.92,1.6,-0.112
-2.41,4.5,-0.093
-1.95,7,-0.075
-1.43,10.1,-0.055
-0.88,13.3,-0.034
-0.31,16.4,-0.012
0.16,19.1,0.006
0.84,23.3,0.032
1.37,26.1,0.053
1.88,28.9,0.072
2.32,31,0.089
2.91,33.7,0.112
3.38,36,0.13
3.88,39,0.149
4.4,41.1,0.169
4.85,43.7,0.186
5.33,45.8,0.205
5.83,48.1,0.224
6.36,49.6,0.245
6.75,51.3,0.26
7.19,52.2,0.277
7.78,53.8,0.299
8.31,54.9,0.32
8.73,56.2,0.336
9.28,57.2,0.357
9.94,58,0.382
10.06,58.3,0.387
10.09,58.6,0.388
10.56,56.7,0.406
10.35,53.5,0.398
10,49.6,0.385
9.48,45.7,0.365
9.03,42.5,0.347
8.55,38.9,0.329
8.05,36.3,0.31
7.49,33.1,0.288
6.98,30.4,0.269
6.41,27.1,0.247
6.01,24.6,0.231
5.51,21.7,0.212
5.03,19,0.194
4.53,16.2,0.174
4.06,13.3,0.156
3.52,11.2,0.135
3.06,8.4,0.118
2.53,5.5,0.097
2.06,2.7,0.079
1.79,1.1,0.069
1.33,-0.8,0.051
0.9,-3.5,0.034
0.43,-6.4,0.016
-0.11,-9.5,-0.004
-0.6,-12.8,-0.023
-1.05,-15.4,-0.04
-1.58,-18.8,-0.061
-2.19,-21.9,-0.084
-2.72,-25.6,-0.105
-3.27,-28.8,-0.126
-3.81,-31.7,-0.147
-4.32,-34.6,-0.166
-4.85,-37,-0.187
-5.3,-39,-0.204
-5.86,-41.3,-0.225
-6.38,-43.1,-0.245
-6.85,-45,-0.264
-7.24,-46.3,-0.279
-7.73,-47.7,-0.297
-8.21,-49.2,-0.316
-8.64,-50.6,-0.332
-9.26,-52,-0.356
-9.67,-53,-0.372
-9.82,-48.8,-0.378
-9.45,-43.3,-0.363
-8.96,-38.2,-0.345
-8.64,-33.9,-0.332
-8.25,-30.5,-0.317
-7.81,-26.5,-0.3
-7.49,-23.1,-0.288
-7.07,-19.3,-0.272
-6.66,-16.7,-0.256
-5.98,-13,-0.23
-5.59,-10.7,-0.215
-5.14,-8.1,-0.198
-4.65,-4.8,-0.179
-4.18,-1.7,-0.161
-3.63,1.8,-0.139
-2.94,5.8,-0.113
-2.36,8.9,-0.091
-1.75,11.9,-0.067
-1.26,14.6,-0.048
-0.69,17.8,-0.027
-0.1,20.9,-0.004
0.44,23.8,0.017
0.96,25.7,0.037
1.53,28.4,0.059
2.03,30.7,0.078
2.54,32.9,0.098
3.15,35.5,0.121
3.68,38.4,0.141
4.18,40.3,0.161
4.69,42.3,0.181
5.23,44.2,0.201
5.83,46.4,0.224
6.28,48.6,0.241
6.81,50.1,0.262
7.25,51.9,0.279
7.86,53,0.302
8.2,54.7,0.316
8.82,56.1,0.339
9.42,56.9,0.362
10.12,58,0.389
10.56,56.2,0.406
10.56,55.1,0.406
10.13,50.9,0.39
9.7,47.2,0.373
9.32,44,0.358
8.86,40.9,0.341
8.41,37.8,0.323
7.87,34.7,0.303
7.31,32.6,0.281
6.76,29.3,0.26
6.28,27,0.241
5.73,24.2,0.22
5.15,21.5,0.198
4.77,19.1,0.183
4.15,16.2,0.16
3.77,14.3,0.145
2.82,9.5,0.108
2.23,6.9,0.086
1.9,4.5,0.073
1.31,1.3,0.051
0.82,-0.6,0.031
0.32,-3.7,0.012
-0.09,-6.3,-0.003
-0.84,-10.1,-0.032
-1.34,-12.8,-0.052
-1.83,-16.1,-0.07
-2.41,-19.1,-0.093
-2.88,-21.5,-0.111
-3.37,-24.9,-0.13
-3.82,-27.6,-0.147
-4.39,-30.3,-0.169
-4.96,-33.6,-0.191
-5.59,-37,-0.215
-6.54,-40.8,-0.252
-7.13,-44,-0.274
-7.72,-46.4,-0.297
-8.23,-47.7,-0.316
-8.82,-49.6,-0.339
-9.22,-51.1,-0.355
-9.86,-51.9,-0.379
-9.96,-47.2,-0.383
-9.64,-42.9,-0.371
-9.26,-37.8,-0.356
-9.11,-36.3,-0.35
-8.65,-31.6,-0.333
-8.31,-27.3,-0.32
-7.83,-23.1,-0.301
-7.47,-19.5,-0.287
-6.93,-17.2,-0.266
-6.57,-15.4,-0.253
-6.24,-13,-0.24
-5.73,-9.6,-0.22
-5.23,-6.7,-0.201
-4.83,-4,-0.186
-4.27,-0.8,-0.164
-3.74,2.1,-0.144
-3.31,5.2,-0.127
-2.82,8,-0.109
-2.29,11.1,-0.088
-1.71,13.9,-0.066
-1.17,16.8,-0.045
-0.62,19.1,-0.024
-0.19,21.5,-0.007
0.37,24.6,0.014
0.99,27,0.038
1.5,29,0.058
2.07,31.8,0.08
2.58,33.7,0.099
3.13,35.7,0.12
3.68,37.8,0.142
4.17,40.1,0.161
4.71,42.1,0.181
5.24,44,0.202
5.74,45.9,0.221
6.29,47.7,0.242
6.79,49.7,0.261
7.32,51.4,0.281
7.89,53.3,0.304
8.43,54.1,0.324
8.95,55.7,0.344
9.54,56.7,0.367
10.15,57.5,0.39
10.56,56.2,0.406
10.35,52.7,0.398
9.91,49.3,0.381
9.44,45.8,0.363
9.26,45.1,0.356
8.85,41.6,0.34
8.37,38.2,0.322
7.78,35.1,0.299
7.28,33.1,0.28
6.79,30.7,0.261
6.35,28.5,0.244
5.83,26.2,0.224
5.38,23.4,0.207
4.88,21.5,0.188
4.37,19.5,0.168
3.88,16.7,0.149
3.41,14.8,0.131
2.88,11.9,0.111
2.36,8.8,0.091
1.8,6.4,0.069
1.4,3.4,0.054
0.99,1.6,0.038
0.61,0.5,0.023
0.3,-2.1,0.011
-0.18,-4.3,-0.007
-0.72,-6.9,-0.028
-1.15,-10.2,-0.044
-1.57,-11.7,-0.061
-2.07,-15.1,-0.08
-2.58,-17.8,-0.099
-3.07,-20.5,-0.118
-3.56,-23.3,-0.137
-4.18,-25.7,-0.161
-4.74,-28.9,-0.182
-5.15,-31,-0.198
-5.67,-34,-0.218
-6.19,-36,-0.238
-6.7,-38,-0.258
-7.25,-40.2,-0.279
-7.77,-42.5,-0.299
-8.32,-44.8,-0.32
-8.82,-46.8,-0.339
-9.29,-48,-0.357
-9.88,-48.4,-0.38
-9.63,-41.7,-0.371
-9.29,-37.8,-0.357
-8.99,-33.9,-0.346
-8.58,-29.6,-0.33
-8.24,-25.5,-0.317
-7.96,-22.3,-0.306
-7.55,-18,-0.29
-7.16,-14.3,-0.275
-6.69,-11.4,-0.257
-6.13,-8.5,-0.236
-5.45,-4,-0.21
-4.92,-0.4,-0.189
-4.39,2.7,-0.169
-3.84,5.5,-0.148
-3.31,8.9,-0.127
-2.78,11.4,-0.107
-2.25,14,-0.086
-1.73,16.4,-0.066
-1.17,19.6,-0.045
-0.65,21.6,-0.025
0.07,25.2,0.003
0.6,27.3,0.023
1.12,29.3,0.043
1.64,31,0.063
2.12,33.3,0.082
2.72,35.7,0.104
3.16,37.3,0.122
3.74,39.2,0.144
4.28,41,0.165
4.89,43.5,0.188
5.41,44.9,0.208
5.94,47.2,0.228
6.38,48.4,0.245
6.89,49.7,0.265
7.42,51.2,0.285
7.9,52.8,0.304
8.43,54.3,0.324
8.9,54.9,0.342
9.52,56.2,0.366
9.97,57.2,0.383
10.67,58,0.41
11.14,58.6,0.429
11.82,59.9,0.455
12.48,59.6,0.48
12.8,56.7,0.492
12.4,52.1,0.477
11.98,49.6,0.461
11.68,47.7,0.449
11.53,46.4,0.444
10.97,43.5,0.422
10.47,41.6,0.403
9.87,39.8,0.38
9.41,38.2,0.362
8.88,35.8,0.342
8.43,33.9,0.324
7.93,31.8,0.305
7.32,29.7,0.281
6.63,27.6,0.255
6.16,25.4,0.237
5.63,23.9,0.216
5.1,21.5,0.196
4.57,19.4,0.176
4.03,17.5,0.155
3.37,14.6,0.129
2.91,12.7,0.112
2.36,10.4,0.091
1.76,8.2,0.068
1.34,5.8,0.052
0.8,3.4,0.031
0.32,1.4,0.012
-0.13,-1.6,-0.005
-0.58,-4,-0.022
-1.2,-6.4,-0.046
-1.79,-9.3,-0.069
-2.35,-12.5,-0.09
-2.94,-14.6,-0.113
-3.43,-18.3,-0.132
-3.97,-20.1,-0.153
-4.59,-22.8,-0.177
-5.09,-25.7,-0.196
-5.66,-28.9,-0.218
-6.29,-31.4,-0.242
-6.81,-34.2,-0.262
-7.4,-36.6,-0.285
-7.96,-38.8,-0.306
-8.49,-40.8,-0.327
-8.98,-42.9,-0.345
-9.56,-45.3,-0.368
-10.09,-46.9,-0.388
-10.56,-48.8,-0.406
-10.88,-50.1,-0.419
-11.44,-51.1,-0.44
-12.13,-51.4,-0.466
-11.95,-45.8,-0.46
-11.54,-39.6,-0.444
-11.17,-34.7,-0.43
-10.68,-29.7,-0.411
-10.2,-24.1,-0.392
-9.86,-19.9,-0.379
-9.42,-16.7,-0.362
-9.11,-13.8,-0.35
-8.56,-10.1,-0.329
-8.02,-7.2,-0.308
-7.52,-3.9,-0.289
-6.6,0.8,-0.254
-6,4.2,-0.231
-5.42,7.2,-0.208
-4.84,10.3,-0.186
-4.21,13.3,-0.162
-3.69,15.6,-0.142
-2.89,19.2,-0.111
-2.35,21.4,-0.091
-1.82,23.3,-0.07
-1.18,25.7,-0.045
-0.57,27.6,-0.022
-0.06,29.6,-0.002
0.54,31.7,0.021
1.14,33.4,0.044
1.61,34.2,0.062
2.23,36,0.086
2.67,37.9,0.103
3.16,39.2,0.122
3.71,40.3,0.143
4.21,41.6,0.162
4.76,42.6,0.183
5.24,44,0.202
5.76,45.3,0.221
6.33,46.4,0.244
6.96,48.2,0.268
7.55,50.1,0.291
8.14,51.8,0.313
8.64,52.5,0.332
8.68,52.8,0.334
8.7,53,0.335
8.73,53,0.336
9.18,53.9,0.353
9.74,54.9,0.375
10.13,56.2,0.389
10.76,56.7,0.414
11.34,57.6,0.436
11.89,58.6,0.457
12.45,59.1,0.479
12.89,56.8,0.496
12.42,52.5,0.478
12.04,49.6,0.463
11.63,47.2,0.447
11.23,44.9,0.432
10.59,41.6,0.407
10.17,39.8,0.391
9.71,37.9,0.374
9.13,36.7,0.351
8.7,35.5,0.335
8.15,33.7,0.314
7.69,32.1,0.296
7.24,31.1,0.279
6.78,29.4,0.261
6.34,28.4,0.244
5.91,27,0.227
5.41,25.3,0.208
4.97,24.4,0.191
4.45,22.3,0.171
4.05,20.8,0.156
3.58,18.9,0.138
3.03,17,0.116
2.54,15.3,0.098
2.04,12.7,0.078
1.55,10.9,0.06
1.11,8.8,0.043
0.66,6.6,0.026
0.21,4.4,0.008
-0.36,2.2,-0.014
-0.75,0.8,-0.029
-0.9,0,-0.035
-1.39,-2.4,-0.053
-1.73,-4.5,-0.066
-2.13,-6.6,-0.082
-2.64,-8.7,-0.101
-3.11,-11,-0.12
-3.69,-13.9,-0.142
-4.06,-15.9,-0.156
-4.56,-17.8,-0.175
-5.03,-20.1,-0.193
-5.39,-22,-0.207
-5.86,-24.4,-0.225
-6.39,-26.2,-0.246
-6.86,-28.1,-0.264
-7.25,-29.6,-0.279
-7.69,-31.8,-0.296
-8.2,-33.8,-0.315
-8.71,-35.8,-0.335
-9.14,-37.5,-0.352
-9.59,-39,-0.369
-10.06,-41.6,-0.387
-10.5,-43.2,-0.404
-10.85,-44.5,-0.417
-11.24,-45.6,-0.432
-11.65,-47.4,-0.448
-12.06,-47.2,-0.464
-12.02,-43.4,-0.462
-11.71,-38.2,-0.45
-11.36,-34.5,-0.437
-11.08,-30.7,-0.426
-10.77,-27,-0.414
-10.45,-23.3,-0.402
-10.18,-20,-0.391
-9.88,-17.1,-0.38
-9.67,-15.4,-0.372
-9.46,-12.9,-0.364
-9.11,-10.9,-0.35
-8.73,-8,-0.336
-8.28,-5.3,-0.319
-7.93,-2.7,-0.305
-7.48,-0.5,-0.288
-6.98,2.1,-0.269
-6.52,4.5,-0.251
-6.13,7.4,-0.236
-5.65,9,-0.217
-5.29,10.9,-0.204
-4.79,13.4,-0.184
-4.3,15.4,-0.165
-3.79,17.9,-0.146
-3.31,19.5,-0.127
-2.94,20.9,-0.113
-2.47,22.4,-0.095
-1.95,24.6,-0.075
-1.58,26.4,-0.061
-1.1,27.3,-0.042
-0.59,29.3,-0.023
-0.1,30.7,-0.004
0.37,31.8,0.014
0.85,33.1,0.033
1.26,34.2,0.048
1.7,34.9,0.065
2.23,36.3,0.086
2.7,37.4,0.104
3.16,38.1,0.121
3.68,39.2,0.141
3.74,39,0.144
4.15,40.3,0.16
4.6,41.1,0.177
4.95,42.1,0.19
5.41,43.2,0.208
5.87,44,0.226
6.31,45.3,0.243
6.69,46.2,0.257
7.11,47.2,0.273
7.49,48.2,0.288
7.93,48.8,0.305
8.25,50.2,0.317
8.7,51.4,0.335
9.08,52.4,0.349
9.52,53.3,0.366
9.93,54.3,0.382
10.33,54.9,0.397
10.65,55.4,0.41
11.09,56.5,0.427
11.53,57.2,0.444
12.02,58,0.462
12.5,58.6,0.481
12.92,56.7,0.497
12.71,53.8,0.489
12.47,51.7,0.48
12.1,49.1,0.466
11.7,47.4,0.45
11.36,44.9,0.437
11,42.9,0.423
10.65,41.6,0.409
10.17,39.8,0.391
9.76,38.9,0.375
9.37,37.9,0.36
8.99,36.7,0.346
8.64,35.8,0.332
8.23,34.1,0.317
7.83,33.2,0.301
7.4,32.1,0.285
7.04,31.2,0.271
6.63,29.9,0.255
6.25,29.1,0.24
5.8,28.4,0.223
5.47,27,0.21
5.07,26.1,0.195
4.68,24.6,0.18
4.27,22.8,0.164
3.95,21.6,0.152
3.5,20.2,0.135
2.85,18,0.11
2.5,16,0.096
1.96,14.3,0.076
1.64,12.4,0.063
1.26,10.7,0.049
0.49,7,0.019
0.01,4.5,0.001
-0.28,2.9,-0.011
-0.72,1.3,-0.028
-1,0.1,-0.039
-1.25,-1.7,-0.048
-1.37,-2.7,-0.053
-1.71,-4.4,-0.066
-2.17,-5.8,-0.083
-2.41,-7.3,-0.093
-2.85,-9.9,-0.11
-3.19,-11.6,-0.123
-3.71,-13.5,-0.143
-3.98,-15,-0.153
-4.47,-18.3,-0.172
-4.83,-20.1,-0.186
-5.45,-22.8,-0.21
-5.79,-24.1,-0.223
-6.1,-25.7,-0.235
-6.45,-27.6,-0.248
-7.33,-31.4,-0.282
-7.69,-33.1,-0.296
-8.02,-34.7,-0.308
-8.46,-36,-0.325
-8.71,-37,-0.335
-9.07,-38.8,-0.349
-9.36,-39.6,-0.36
-9.59,-40.6,-0.369
-10.09,-42.1,-0.388
-10.35,-44.1,-0.398
-10.68,-45.3,-0.411
-10.96,-46.2,-0.421
-11.3,-47.5,-0.435
-11.62,-48.4,-0.447
-11.97,-49.6,-0.46
-12.24,-46.5,-0.471
-12.15,-43.9,-0.467
-11.84,-39.4,-0.455
-11.62,-36.3,-0.447
-11.27,-32.1,-0.433
-11.08,-29.5,-0.426
-10.81,-26.7,-0.416
-10.59,-23.5,-0.407
-10.32,-20.9,-0.397
-10.1,-18.4,-0.388
-9.88,-16.7,-0.38
-9.74,-14.5,-0.375
-9.19,-11.5,-0.353
-8.85,-9.8,-0.34
-8.49,-7.2,-0.327
-8.08,-4,-0.311
-7.75,-2.1,-0.298
-7.47,0,-0.287
-7.12,1.9,-0.274
-6.77,3.7,-0.26
-6.15,6.8,-0.236
-5.83,8.7,-0.224
-5.42,10.1,-0.208
-5.14,11.5,-0.198
-4.65,13,-0.179
-4.48,14.4,-0.172
-4.13,16.1,-0.159
-3.89,17.2,-0.149
-3.56,18.3,-0.137
-3.27,19.6,-0.126
-2.85,20.9,-0.11
-2.47,22.3,-0.095
-2.17,23.3,-0.084
-1.87,24.5,-0.072
-1.52,25.7,-0.058
-1.23,27,-0.047
-0.78,27.8,-0.03
-0.37,29.4,-0.014
0.09,31.2,0.004
0.61,31.8,0.024
1.09,33.1,0.042
1.55,34.3,0.06
2.02,35.2,0.078
2.44,36.2,0.094
2.87,37.1,0.111
3.34,37.9,0.129
3.77,39.2,0.145
4.3,39.8,0.165
4.69,40.7,0.18
5.12,41.6,0.197
5.48,42.2,0.211
5.92,43.2,0.228
6.28,44.5,0.242
6.69,45.2,0.257
7.11,46.4,0.273
7.55,47,0.29
7.94,48.2,0.305
8.32,49.6,0.32
8.7,50.3,0.335
9.17,51.9,0.353
9.55,52.2,0.367
10,53.8,0.385
10.44,54.9,0.402
10.93,55.7,0.42
11.33,56.6,0.436
11.84,57.2,0.456
12.33,58,0.474
12.86,58.6,0.495
13.41,59.1,0.516
13.92,59.9,0.536
14.37,60.2,0.553
14.9,61,0.573
15.05,57.8,0.579
14.79,54.9,0.569
14.4,52.5,0.554
14.07,50.4,0.541
13.65,47.8,0.525
13.16,45.3,0.506
12.83,44.3,0.494
12.48,42.7,0.48
12.11,41.2,0.466
11.59,40.7,0.446
11.18,39.2,0.43
10.71,37.9,0.412
10.26,37.6,0.395
9.79,36,0.377
9.41,35,0.362
8.96,34.3,0.345
8.57,32.7,0.33
8.08,32.1,0.311
7.41,30.3,0.285
6.95,28.9,0.267
6.51,27,0.25
6.03,25.7,0.232
5.52,23.9,0.212
5.06,22.3,0.195
4.49,20.2,0.173
3.88,18,0.149
3.35,15.6,0.129
2.73,12.5,0.105
2.23,10.1,0.086
1.58,7.7,0.061
1.08,4.8,0.041
0.52,2.1,0.02
-0.02,0.4,-0.001
-0.34,-1.9,-0.013
-0.87,-4.4,-0.033
-1.46,-7.2,-0.056
-1.98,-10.3,-0.076
-2.62,-13.3,-0.101
-3.19,-16.1,-0.123
-3.7,-18.2,-0.142
-4.24,-20.1,-0.163
-4.8,-23.3,-0.185
-5.39,-26.2,-0.207
-5.98,-28.9,-0.23
-6.53,-31.3,-0.251
-6.98,-33.4,-0.269
-7.58,-35,-0.291
-8.08,-37.9,-0.311
-8.69,-40.2,-0.334
-9.2,-41.6,-0.354
-9.67,-44,-0.372
-10.17,-45.5,-0.391
-10.65,-47.4,-0.409
-11.25,-50,-0.433
-11.74,-51.9,-0.452
-12.29,-53,-0.473
-12.74,-54.8,-0.49
-13.19,-56.2,-0.507
-13.81,-57.2,-0.531
-14.28,-56.1,-0.549
-14.04,-49,-0.54
-13.98,-47.7,-0.538
-13.57,-42.9,-0.522
-13.14,-37.3,-0.505
-12.71,-32.9,-0.489
-12.3,-28.6,-0.473
-11.79,-24.4,-0.453
-11.18,-20.9,-0.43
-10.88,-18.1,-0.419
-10.68,-16.2,-0.411
-10.15,-13.2,-0.39
-9.69,-9.8,-0.373
-9.17,-6.6,-0.353
-8.65,-3.3,-0.333
-8.11,-0.5,-0.312
-7.5,2.8,-0.288
-6.88,6,-0.265
-6.33,8.7,-0.244
