Repository: eesd-epfl/StoneMasonryDatabase

# EPFL Stone Masonry Database Dashboard
The aim of this web application is to give an interactive and intuitive representation of the database from the paper [Vanin et al. (2017) "Estimates for the stiffness, strength and drift capacity of stone masonry walls based on 123 quasi-static cyclic tests reported in the literature"](https://doi.org/10.1007/s10518-017-0188-5).

The data consists of quasi-static cyclic tests on stone masonry walls and the graphs show the important parameters and their distribution within the database.

The database can also be accessed [here](https://zenodo.org/record/812146#.YXaBUJ5ByUl). This database is maintained and updated as new test results become available. 

The Browse DB tab shows the actual data of the database in a filterable data table, along with the corresponding force-displacement response curves for each row.

## Project status
The second prototype has been finished and further development is on hold, although data will continue to be uploaded and the database expanded.

* Prototype v.1 running at [eesd-stone-masonry.herokuapp.com](https://eesd-stone-masonry.herokuapp.com/)
* The latest version v.2 is running at [https://eesd-epfl.github.io/StoneMasonryDatabase/](https://eesd-epfl.github.io/StoneMasonryDatabase/)

### How to run locally

Using Python3:

python -m http.server 8000 --bind 127.0.0.1

Go to http://localhost:8000/ to visualise the dashboard.

## Reference
Vanin F., Zaganelli D., Penna A., Beyer K. (2017). Estimates for the stiffness, strength and drift capacity of stone masonry walls based on 123 quasi-static cyclic tests reported in the literature. Bull Earthquake Eng 15, 5435–5479 (2017). [https://doi.org/10.1007/s10518-017-0188-5](https://doi.org/10.1007/s10518-017-0188-5)]

## Data
Vanin F, Bozulic I, Loeliger P, Weil C, Penna A, Beyer K (2021) Database of shear-compression tests on stone masonry walls.
Database of: [http://doi.org/10.5281/zenodo.812145](http://doi.org/10.5281/zenodo.812145)]

# js_example

### Compiles and hot-reloads for development
```
npm run serve
```

### Compiles and minifies for production
```
npm run build
```

### Lints and fixes files
```
npm run lint
```

### Customize configuration
See [Configuration Reference](https://cli.vuejs.org/config/).

File: Vue_C3_dashboard/src/assets/data/02_envelopes/envelope001.csv
Test unit,WS1.100
Reference,Vasconcelos and Lourenço (2009)
top_displacement,horizontal_force,drift
[mm],[kN],[%]
-39.88,-43,-2.099
-34.72,-43,-1.827
-29.15,-42.3,-1.534
-23.83,-42.5,-1.254
-18.59,-41.9,-0.978
-16.01,-42,-0.843
-13.1,-41.6,-0.689
-10.6,-40,-0.558
-8.07,-39.7,-0.425
-5.61,-37.7,-0.295
-3.16,-34.2,-0.166
-1.46,-17.6,-0.077
0,0,0
0,0,0
2.2,21.8,0.116
4.82,31.1,0.254
7.2,32.2,0.379
9.77,34.8,0.514
11.57,36.4,0.609
14.18,36.7,0.746
16.09,38.3,0.847
18.01,38.2,0.948
18.5,38.2,0.974
22.38,38.8,1.178
22.79,38.6,1.2
27.09,38.7,1.426
31.72,38.8,1.669
34.93,38.8,1.838

File: Vue_C3_dashboard/src/assets/data/02_envelopes/envelope021.csv
Test unit,WR2.175
Reference,Vasconcelos and Lourenço (2009)
top_displacement,horizontal_force,drift
[mm],[kN],[%]
-26.54,-49.3,-1.397
-22.94,-53.5,-1.207
-22.68,-53.1,-1.194
-21.59,-52.8,-1.136
-21.26,-57,-1.119
-18.16,-56.2,-0.956
-14.97,-55.3,-0.788
-11.95,-54.4,-0.629
-9.18,-51.7,-0.483
-6.42,-46.3,-0.338
-3.98,-38.6,-0.21
-2.98,-31.1,-0.157
-1.89,-22.7,-0.099
0,0,0
0,0,0
1.8,27.7,0.095
2.96,38,0.156
3.98,46,0.21
6.67,55.9,0.351
8.76,59.3,0.461
10.86,60,0.572
12.73,61.6,0.67
14.21,61.5,0.748
17.48,58.5,0.92
19.66,54.9,1.035
21.43,53.8,1.128

File: Vue_C3_dashboard/src/assets/data/02_envelopes/envelope030.csv
Test unit,C6
Reference,Silva et al. (2014)
top_displacement,horizontal_force,drift
[mm],[kN],[%]
-8.54,-132.4,-0.449
-7.46,-173.1,-0.393
-6.55,-196.7,-0.345
-5.24,-210.2,-0.276
-3.73,-211.7,-0.196
-3.36,-215.1,-0.177
-2.67,-213,-0.14
-2.1,-208.9,-0.11
-1.8,-204.6,-0.094
-1.47,-195.5,-0.077
-1.3,-182.6,-0.068
-1.03,-175.4,-0.054
-0.83,-160.6,-0.044
-0.66,-139.8,-0.035
-0.46,-110.6,-0.024
-0.33,-75.6,-0.018
0,0,0
0,0,0
0.29,59.1,0.015
0.58,97.3,0.03
0.84,131.6,0.044
1.11,156.1,0.058
1.49,174.2,0.079
1.9,182.4,0.1
3.18,196,0.167
4.28,203.3,0.225
5.33,207.3,0.28
6.29,212,0.331
7.36,214.9,0.387
8.34,210.8,0.439
10.12,170.2,0.533
11.24,140,0.591

File: Vue_C3_dashboard/src/assets/data/02_envelopes/envelope046.csv
Test unit,S5
Reference,Mazzon (2010)
top_displacement,horizontal_force,drift
[mm],[kN],[%]
-11.02,-78.2,-0.58
-9.73,-103.2,-0.512
-8.81,-112.1,-0.464
-7.7,-115.7,-0.405
-6.77,-114.6,-0.356
-5.79,-111.4,-0.305
-4.85,-106.8,-0.255
-3.86,-100.7,-0.203
-2.89,-93.7,-0.152
-2.39,-88.9,-0.126
-1.9,-84.8,-0.1
-1.41,-76.1,-0.074
-0.94,-64.8,-0.05
-0.7,-56.2,-0.037
-0.46,-41.3,-0.024
0,0,0
0,0,0
0.45,45.7,0.024
0.67,58.7,0.035
0.9,70.2,0.048
1.37,85.1,0.072
1.87,95.2,0.098
2.34,103.6,0.123
2.81,109.3,0.148
3.83,118.1,0.202
4.82,123.1,0.253
5.81,126.1,0.306
6.78,128.3,0.357
7.81,125.9,0.411
8.69,122.3,0.457
9.74,116,0.513
10.69,107.6,0.563

File: Vue_C3_dashboard/src/assets/data/02_envelopes/envelope049.csv
Test unit,CS02
Reference,Magenes et al. (2010)
top_displacement,horizontal_force,drift
[mm],[kN],[%]
-18.74,-30,-0.986
-16.84,-44.9,-0.886
-14.5,-46.7,-0.763
-11.95,-47.4,-0.629
-9.49,-47.3,-0.499
-7,-46.9,-0.368
-5.81,-46.3,-0.306
-4.56,-45.4,-0.24
-3.34,-43.9,-0.176
-2.12,-41.5,-0.111
-1.55,-39.2,-0.082
-0.95,-34.8,-0.05
-0.64,-30.7,-0.034
-0.4,-23.2,-0.021
0,0,0
0,0,0
0.57,21.1,0.03
0.88,28.5,0.046
1.24,32.9,0.065
1.87,37.2,0.099
2.51,39.7,0.132
3.75,42.5,0.197
5,44,0.263
6.25,44.8,0.329
7.48,45.1,0.394
9.92,45.6,0.522
12.47,45.3,0.656
15.02,44.6,0.791
17.63,39.4,0.928
20.23,34.8,1.065

File: Vue_C3_dashboard/src/assets/data/02_envelopes/envelope050.csv
Test unit,CT01
Reference,Magenes et al. (2010)
top_displacement,horizontal_force,drift
[mm],[kN],[%]
-11.69,-142.3,-0.615
-9.41,-176.9,-0.495
-7.01,-202.2,-0.369
-5.88,-214.9,-0.309
-4.71,-223.6,-0.248
-3.49,-213.5,-0.184
-2.24,-182.8,-0.118
-1.66,-155.2,-0.087
-1.05,-115.1,-0.055
0,0,0
0,0,0
1.16,110,0.061
1.77,152.7,0.093
2.36,181.4,0.124
3.55,210.2,0.187
4.72,227.3,0.248
5.98,233.5,0.315
7.3,226.8,0.384
9.92,209,0.522
12.55,176,0.661

File: Vue_C3_dashboard/src/assets/data/02_envelopes/envelope075.csv
Test unit,M5
Reference,Pinho et al. (2012)
top_displacement,horizontal_force,drift
[mm],[kN],[%]
0,0,0
0.05,1,0.002
0.05,2.1,0.002
0.02,3,0.001
0.05,4.1,0.002
0.09,5.6,0.005
0.09,8.1,0.005
0.19,8.3,0.01
0.28,9.5,0.015
0.26,9.5,0.013
0.26,10.5,0.013
0.32,11.4,0.017
0.35,11.9,0.018
0.44,12.7,0.023
0.44,13.8,0.023
0.53,14.6,0.028
0.6,14.8,0.032
0.62,15.4,0.033
0.67,15.2,0.035
0.72,15.6,0.038
0.81,16.7,0.042
0.92,17,0.048
0.99,17.3,0.052
0.94,17.5,0.05
0.99,17.6,0.052
1.08,18.3,0.057
1.22,18.4,0.064
1.27,19.4,0.067
1.34,19.2,0.07
1.4,20.3,0.074
1.47,20,0.078
1.54,20.2,0.081
1.56,21.1,0.082
1.63,20.5,0.086
1.77,20.3,0.093
1.84,21.1,0.097
1.91,21.8,0.1
2.02,21.6,0.107
2.09,21.6,0.11
2.14,21.3,0.113
2.16,20.8,0.114
2.16,20.2,0.114
2.19,20,0.115
2.19,19.7,0.115
2.21,19.5,0.116
2.21,18.9,0.116
2.23,18.9,0.117
2.23,18.7,0.117
2.23,18.9,0.117
2.23,18.6,0.117
2.26,18.7,0.119
2.26,21,0.119
2.37,21.4,0.125
2.46,21.6,0.13
2.48,21.6,0.131
2.6,21.8,0.137
2.67,22.2,0.14
2.76,22.4,0.145
2.83,21.9,0.149
2.92,21.8,0.154
3.03,21.1,0.16
3.1,21.3,0.163
3.15,21.9,0.166
3.38,21.6,0.178
3.47,21,0.183
3.56,20.3,0.188
3.63,20,0.191
3.68,20.6,0.194
3.89,19.5,0.205
4,20,0.211
4,19.7,0.211
4.12,19.5,0.217
4.25,18.4,0.224
4.3,18.6,0.226
4.42,17.6,0.232
4.51,17.9,0.237
4.62,16.5,0.243
4.71,17.3,0.248
4.85,16.8,0.255
4.94,17.3,0.26
5.06,17.3,0.266
5.08,16,0.267
5.2,16.2,0.274
5.29,16.2,0.278

File: Vue_C3_dashboard/src/assets/data/02_envelopes/envelope078.csv
Test unit,M13
Reference,Pinho et al. (2012)
top_displacement,horizontal_force,drift
[mm],[kN],[%]
0,0,0
0.04,4.7,0.002
0.08,6.1,0.004
0.04,6.1,0.002
0.04,7,0.002
0.08,8.3,0.004
0.15,7.7,0.008
0.15,10.1,0.008
0.22,10.4,0.012
0.3,11.5,0.016
0.34,12.4,0.018
0.37,12.8,0.02
0.42,13.1,0.022
0.53,14,0.028
0.56,14.2,0.03
0.64,15.1,0.034
0.68,15.3,0.036
0.68,16.4,0.036
0.86,16.9,0.045
0.94,16.9,0.049
0.98,18.2,0.051
0.98,18.5,0.051
1.13,18.2,0.059
1.13,19.4,0.059
1.24,20.3,0.065
1.24,19.8,0.065
1.32,19.6,0.069
1.39,20.5,0.073
1.39,21,0.073
1.5,21.2,0.079
1.58,21.6,0.083
1.65,21.4,0.087
1.69,23,0.089
1.77,23,0.093
1.84,21.9,0.097
1.92,23,0.101
1.92,23.2,0.101
1.99,23.9,0.105
2.14,24.3,0.113
2.22,23.9,0.117
2.25,23.4,0.119
2.29,25.2,0.121
2.41,25.4,0.127
2.52,24.6,0.133
2.52,23.9,0.133
2.59,24.8,0.137
2.82,25.2,0.148
2.89,25.7,0.152
2.93,25.7,0.154
3.05,26.8,0.16
3.16,26.1,0.166
3.16,26.1,0.166
3.27,26.3,0.172
3.31,27,0.174
3.42,27,0.18
3.49,26.8,0.184
3.61,26.6,0.19
3.65,26.8,0.192
3.68,27.2,0.194
3.76,27.5,0.198
3.83,27.2,0.202
3.98,27,0.21
4.02,27.5,0.212
4.13,27.5,0.218
4.17,26.8,0.219
4.29,28.1,0.226
4.36,28.1,0.23
4.47,27.9,0.235
4.58,28.1,0.241
4.58,28.1,0.241
4.73,28.4,0.249
4.81,28.6,0.253
4.92,27.7,0.259
4.96,27.9,0.261
5.07,27.7,0.267
5.11,27.9,0.269
5.26,27.5,0.277
5.3,27.5,0.279
5.41,28.1,0.285
5.52,27.5,0.291
5.6,27.9,0.295
5.68,27.2,0.299
5.83,28.1,0.307
5.86,27.7,0.309
6.01,27.9,0.316
6.05,27.9,0.318
6.16,28.1,0.324
6.28,28.1,0.33
6.46,27.7,0.34
6.46,28.4,0.34
6.61,28.1,0.348
6.65,28.6,0.35
6.8,27.5,0.358
6.76,28.1,0.356
6.95,27,0.366
6.99,28.4,0.368
7.1,27,0.374
7.25,27.9,0.382
7.25,27.2,0.382
7.44,27.2,0.392
7.48,27.5,0.394
7.56,26.8,0.398
7.7,27.5,0.406
7.78,26.6,0.409
7.89,27.5,0.415
8,26.3,0.421
8.08,26.8,0.425
8.16,26.8,0.429
8.23,26.1,0.433
8.31,27,0.437
8.49,26.6,0.447
8.49,25.9,0.447
8.61,26.8,0.453
8.76,25.7,0.461
8.76,26.3,0.461
8.83,25.9,0.465
9.02,27.2,0.475
9.02,26.1,0.475
9.17,26.6,0.483
9.28,25.9,0.488
9.32,25.9,0.49
9.43,25.7,0.497
9.55,25,0.502
9.62,25.2,0.506
9.73,24.6,0.512
9.81,25.4,0.516
9.85,24.8,0.518
10.04,25,0.528
10.04,24.3,0.528
10.04,24.3,0.528
10.22,24.3,0.538
10.3,23.9,0.542
10.41,23.4,0.548
10.52,24.1,0.554
10.56,23.2,0.556
10.71,23.7,0.564
10.75,22.8,0.566
10.9,23,0.574
10.94,22.3,0.576
11.09,22.8,0.583
11.16,22.1,0.587
11.24,21.9,0.591
11.39,22.8,0.599
11.43,20.7,0.601
11.5,21.9,0.605
11.65,22.1,0.613
11.72,20.5,0.617
11.84,20.5,0.623
11.91,21.2,0.627
11.99,20.5,0.631

File: Vue_C3_dashboard/src/assets/data/02_envelopes/envelope080.csv
Test unit,SW.30.1
Reference,Lourenço et al. (2005)
top_displacement,horizontal_force,drift
[mm],[kN],[%]
0,0,0
0.08,1.6,0.004
0.23,2.8,0.012
0.38,4.4,0.02
0.45,4.8,0.024
0.45,5.2,0.024
0.45,6,0.024
0.53,6.4,0.028
0.61,7.2,0.032
0.76,8,0.04
0.83,8.8,0.044
0.83,9.2,0.044
0.91,9.6,0.048
0.98,9.6,0.052
1.06,10,0.056
1.14,10.8,0.06
1.21,11.2,0.064
1.36,11.6,0.072
1.44,11.6,0.076
1.52,11.6,0.08
1.44,11.6,0.076
1.52,11.6,0.08
1.63,12.4,0.086
1.74,12.4,0.092
1.74,12.8,0.092
1.82,12.8,0.096
1.89,12.4,0.1
1.97,12.4,0.104
2.05,12.8,0.108
2.16,13.2,0.114
2.27,13.6,0.12
2.27,14,0.12
2.42,14.4,0.128
2.42,14,0.128
2.54,14.4,0.134
2.65,14.4,0.14
2.73,14.4,0.144
2.73,14.8,0.144
2.8,15.1,0.148
2.88,14.8,0.152
2.95,14.8,0.156
3.03,15.1,0.159
3.03,15.5,0.159
3.11,15.9,0.163
3.18,15.9,0.167
3.26,15.9,0.171
3.26,15.5,0.171
3.26,15.1,0.171
3.33,14.8,0.175
3.41,15.1,0.179
3.56,15.5,0.187
3.64,15.5,0.191
3.79,15.5,0.199
3.86,15.9,0.203
4.02,15.9,0.211
4.17,15.9,0.219
4.32,15.5,0.227
4.77,15.5,0.251
5.08,15.9,0.267
5.38,16.3,0.283
5.68,16.3,0.299
5.98,16.3,0.315
6.29,16.7,0.331
6.52,16.7,0.343
6.97,16.7,0.367
7.2,17.1,0.379
7.35,17.1,0.387
7.73,17.1,0.407
8.11,17.1,0.427
8.26,17.1,0.435
8.41,17.1,0.443
8.64,16.7,0.455
8.86,16.3,0.467
8.86,16.3,0.467
9.09,16.3,0.478
9.39,16.3,0.494
9.77,15.9,0.514
10.15,15.5,0.534
10.53,15.5,0.554
10.83,15.1,0.57
11.06,14.8,0.582
11.29,14.4,0.594
11.82,14,0.622
12.42,14,0.654
13.03,13.6,0.686
13.64,13.2,0.718
13.64,13.2,0.718
13.94,13.2,0.734
14.24,13.2,0.75
14.39,13.6,0.758
14.55,14,0.766
14.62,14.4,0.77
14.77,14.8,0.778
14.92,14.8,0.785
15.08,14.8,0.793
15.3,14.4,0.805
15.53,14.8,0.817
15.76,15.1,0.829
15.98,15.5,0.841
16.29,15.5,0.857
16.29,15.5,0.857
16.59,15.1,0.873
16.82,14.8,0.885
17.05,15.1,0.897
17.27,15.5,0.909
17.5,15.9,0.921
17.73,15.9,0.933
17.8,16.3,0.937
17.88,16.3,0.941
18.11,16.3,0.953
18.18,16.7,0.957
18.33,16.7,0.965
18.48,16.3,0.973
18.64,16.3,0.981
18.79,16.7,0.989
18.94,17.1,0.997
19.02,17.1,1.001
19.09,16.7,1.005
19.17,16.7,1.009
19.32,17.1,1.017
19.55,17.1,1.029
19.62,16.7,1.033
19.77,16.7,1.041
19.77,16.7,1.041
19.92,17.1,1.049
20.08,17.5,1.057
20.3,17.9,1.069
20.45,17.5,1.077
20.61,17.5,1.085
20.76,17.9,1.093
20.91,18.3,1.1
21.21,18.3,1.116
21.36,17.9,1.124
21.44,17.9,1.128
21.52,18.3,1.132
21.67,18.7,1.14
21.89,19.1,1.152
22.12,19.1,1.164
22.2,19.5,1.168
22.35,19.5,1.176
22.58,19.5,1.188
22.8,19.5,1.2
23.03,19.1,1.212
23.26,19.1,1.224
23.64,19.5,1.244
24.02,20.3,1.264
24.39,20.7,1.284
24.7,21.1,1.3
24.92,21.1,1.312
25.08,21.5,1.32
25.23,21.5,1.328
25.38,21.5,1.336
25.53,21.1,1.344
25.76,21.1,1.356
25.98,21.5,1.368
26.36,21.5,1.388
26.82,21.5,1.411
27.2,21.5,1.431
27.65,21.5,1.455
27.8,21.5,1.463
27.95,21.1,1.471
28.11,20.7,1.479
28.33,19.9,1.491
28.48,19.1,1.499
28.56,18.7,1.503
28.64,18.7,1.507
28.71,19.1,1.511
28.79,19.5,1.515
28.94,19.9,1.523
29.02,20.3,1.527
29.17,20.7,1.535
29.39,20.7,1.547
29.47,20.3,1.551
29.62,19.9,1.559
29.7,19.5,1.563
29.85,19.1,1.571

File: Vue_C3_dashboard/src/assets/data/02_envelopes/envelope081.csv
Test unit,SW.30.2
Reference,Lourenço et al. (2005)
top_displacement,horizontal_force,drift
[mm],[kN],[%]
0,0,0
0.15,2.4,0.008
0.3,4.8,0.016
0.3,5.6,0.016
0.38,6,0.02
0.49,6.4,0.026
0.61,6.4,0.032
0.61,7.2,0.032
0.64,7.6,0.034
0.76,8,0.04
0.83,8.8,0.044
0.95,9,0.05
1.02,9.8,0.054
1.06,9.6,0.056
1.17,10,0.062
1.25,11,0.066
1.36,11.2,0.072
1.55,12.4,0.082
1.78,13.2,0.094
1.82,13.6,0.096
1.89,14,0.1
1.97,14,0.104
2.05,14,0.108
2.12,14.4,0.112
2.16,14.8,0.114
2.27,14.8,0.12
2.42,15.5,0.128
2.65,16.7,0.14
2.95,17.1,0.156
3.14,17.7,0.165
3.26,17.5,0.171
3.33,17.5,0.175
3.33,17.9,0.175
3.41,18.3,0.179
3.48,18.7,0.183
3.56,18.7,0.187
3.56,18.3,0.187
3.67,18.1,0.193
3.71,18.7,0.195
3.86,19.1,0.203
4.05,18.7,0.213
4.17,18.3,0.219
4.32,17.5,0.227
4.47,16.3,0.235
4.62,15.9,0.243
4.7,15.9,0.247
4.77,15.9,0.251
4.85,16.7,0.255
4.96,17.1,0.261
5,17.5,0.263
5.15,17.7,0.271
5.34,18.1,0.281
5.53,18.3,0.291
5.68,18.7,0.299
5.76,18.7,0.303
5.91,19.1,0.311
6.06,19.9,0.319
6.14,20.3,0.323
6.29,20.3,0.331
6.36,20.7,0.335
6.44,20.7,0.339
6.52,20.7,0.343
6.59,20.3,0.347
6.67,20.7,0.351
6.74,20.7,0.355
6.89,20.3,0.363
7.12,19.9,0.375
7.27,19.9,0.383
7.35,20.3,0.387
7.5,20.7,0.395
7.58,21.1,0.399
7.65,21.1,0.403
7.73,21.1,0.407
7.8,21.5,0.411
7.95,21.5,0.419
8.03,21.5,0.423
8.11,21.5,0.427
8.18,20.7,0.431
8.26,20.3,0.435
8.33,20.3,0.439
8.48,20.7,0.447
8.64,21.1,0.455
8.71,21.9,0.459
8.79,22.3,0.463
8.79,22.7,0.463
8.86,22.3,0.467
8.94,21.9,0.47
9.02,21.9,0.474
9.17,21.5,0.482
9.17,21.5,0.482
9.24,20.7,0.486
9.24,19.9,0.486
9.55,15.9,0.502
9.62,15.1,0.506
9.7,14.8,0.51
9.92,14.8,0.522
10.15,15.1,0.534
10.38,15.9,0.546
10.53,16.3,0.554
10.83,16.7,0.57
10.98,17.1,0.578
11.06,16.7,0.582
11.14,15.9,0.586
11.29,15.1,0.594
11.44,14.4,0.602
11.52,14,0.606
11.59,14.4,0.61
11.59,15.1,0.61
11.67,15.9,0.614
11.67,16.3,0.614
11.74,16.7,0.618
11.89,16.7,0.626
12.05,17.5,0.634
12.12,17.9,0.638
12.2,18.3,0.642
12.27,18.3,0.646
12.54,18.9,0.66
12.88,19.9,0.678
13.11,20.3,0.69
13.18,20.3,0.694
13.26,19.5,0.698
13.26,18.3,0.698
13.33,17.1,0.702
13.41,16.3,0.706
13.48,15.9,0.71
13.64,15.9,0.718
13.79,16.3,0.726
13.86,16.7,0.73
14.02,17.1,0.738
14.09,17.9,0.742
14.17,18.3,0.746
14.32,18.7,0.754
14.47,18.7,0.762
14.62,19.1,0.77
14.77,19.5,0.778
14.92,19.1,0.785
15.08,19.9,0.793
15.23,20.7,0.801
15.3,20.7,0.805
15.38,20.3,0.809
15.38,19.5,0.809
15.45,18.7,0.813
15.53,18.3,0.817
15.76,17.9,0.829
15.98,17.9,0.841
16.06,18.3,0.845
16.14,18.7,0.849
16.21,19.5,0.853
16.29,19.9,0.857
16.44,20.3,0.865
16.52,20.3,0.869
16.59,20.7,0.873
16.67,20.7,0.877
16.74,20.7,0.881
16.82,19.5,0.885
16.97,17.9,0.893
17.05,15.9,0.897
17.2,14,0.905
17.35,11.6,0.913
17.65,8.4,0.929
17.73,7.2,0.933
17.95,6,0.945
18.03,6,0.949
18.11,6,0.953
18.18,6.4,0.957
18.26,7.6,0.961
18.33,8.4,0.965
18.45,10,0.971
18.56,11.2,0.977
18.64,11.2,0.981
18.79,11.4,0.989
19.32,13.2,1.017
19.62,14.4,1.033
19.7,15.1,1.037
19.77,15.5,1.041
19.77,15.9,1.041
19.85,15.9,1.045
19.96,15.5,1.051
20.08,15.9,1.057
20.23,15.9,1.065
20.38,16.3,1.073
20.38,16.7,1.073
20.45,17.1,1.077
20.53,16.7,1.081
20.61,17.1,1.085
20.68,17.9,1.089
20.76,17.9,1.093
20.83,17.9,1.096
20.98,17.9,1.104
21.14,18.3,1.112
21.21,19.1,1.116
21.29,19.5,1.12
21.36,19.1,1.124
21.44,18.7,1.128
21.52,18.7,1.132
21.67,18.3,1.14
21.67,18.3,1.14
21.74,17.9,1.144
21.74,17.5,1.144
21.82,17.5,1.148
21.89,17.9,1.152
21.89,18.3,1.152
21.97,19.1,1.156
22.05,19.5,1.16
22.12,19.5,1.164
22.27,19.1,1.172
22.42,19.5,1.18
22.5,19.9,1.184
22.58,19.9,1.188
22.73,19.5,1.196
22.8,19.9,1.2
22.88,20.3,1.204
23.03,20.7,1.212
23.11,21.1,1.216
23.18,21.5,1.22
23.26,21.1,1.224
23.41,20.7,1.232
23.56,21.1,1.24
23.64,21.1,1.244
23.71,21.1,1.248
23.79,20.3,1.252
23.86,19.1,1.256
24.02,17.9,1.264
24.17,15.9,1.272
24.39,14.4,1.284
24.55,13.6,1.292
24.62,13.6,1.296
25.3,17.1,1.332
25.45,17.5,1.34
25.53,17.5,1.344
25.68,17.5,1.352
25.76,17.5,1.356
25.83,17.9,1.36
25.91,18.3,1.364
25.91,18.7,1.364
25.98,19.1,1.368
26.06,19.1,1.372
26.06,18.7,1.372
26.14,17.9,1.376
26.21,17.9,1.38
26.29,17.9,1.384
26.36,18.3,1.388
26.52,19.1,1.396
26.59,19.1,1.4
26.82,19.1,1.411
27.31,19.7,1.437
27.58,20.7,1.451
27.65,21.1,1.455
27.73,21.5,1.459
27.8,21.5,1.463
27.95,21.1,1.471
28.11,20.7,1.479
28.33,19.9,1.491
28.48,19.1,1.499
28.56,18.7,1.503
28.64,18.7,1.507
28.71,19.1,1.511
28.79,19.5,1.515
28.94,19.9,1.523
29.02,20.3,1.527
29.17,20.7,1.535
29.39,20.7,1.547
29.47,20.3,1.551
29.62,19.9,1.559
29.7,19.5,1.563
29.85,19.1,1.571

File: Vue_C3_dashboard/src/assets/data/02_envelopes/envelope108.csv
Test unit,test 6
Reference,Krzan et al. (2015)
top_displacement,horizontal_force,drift
[mm],[kN],[%]
-14.92,-43,-0.785
-14.75,-49.3,-0.776
-12.39,-55.5,-0.652
-9.86,-56.9,-0.519
-7.33,-56.4,-0.386
-4.89,-52.4,-0.257
-2.95,-46.6,-0.155
-1.94,-42.6,-0.102
-1.52,-38.1,-0.08
-1.01,-30.4,-0.053
-0.76,-26.9,-0.04
-0.42,-20.2,-0.022
-0.25,-13,-0.013
0,0,0
0,0,0
0.25,11.1,0.013
0.51,18.7,0.027
0.76,27.2,0.04
1.01,32.2,0.053
1.52,39.7,0.08
2.02,44.7,0.106
3.03,50.5,0.16
4.97,57.6,0.262
7.42,63.9,0.39
9.86,68.4,0.519
12.39,67.9,0.652
14.75,65.2,0.776
14.92,62.1,0.785
