Repository: eesd-epfl/StoneMasonryDatabase

# EPFL Stone Masonry Database Dashboard
The aim of this web application is to give an interactive and intuitive representation of the database from the paper [Vanin et al. (2017) "Estimates for the stiffness, strength and drift capacity of stone masonry walls based on 123 quasi-static cyclic tests reported in the literature"](https://doi.org/10.1007/s10518-017-0188-5).

The data consists of quasi-static cyclic tests on stone masonry walls and the graphs show the important parameters and their distribution within the database.

The database can also be accessed [here](https://zenodo.org/record/812146#.YXaBUJ5ByUl). This database is maintained and updated as new test results become available. 

The Browse DB tab shows the actual data of the database in a filterable data table, along with the corresponding force-displacement response curves for each row.

## Project status
The second prototype has been finished and further development is on hold, although data will continue to be uploaded and the database expanded.

* Prototype v.1 running at [eesd-stone-masonry.herokuapp.com](https://eesd-stone-masonry.herokuapp.com/)
* The latest version v.2 is running at [https://eesd-epfl.github.io/StoneMasonryDatabase/](https://eesd-epfl.github.io/StoneMasonryDatabase/)

### How to run locally

Using Python3:

python -m http.server 8000 --bind 127.0.0.1

Go to http://localhost:8000/ to visualise the dashboard.

## Reference
Vanin F., Zaganelli D., Penna A., Beyer K. (2017). Estimates for the stiffness, strength and drift capacity of stone masonry walls based on 123 quasi-static cyclic tests reported in the literature. Bull Earthquake Eng 15, 5435–5479 (2017). [https://doi.org/10.1007/s10518-017-0188-5](https://doi.org/10.1007/s10518-017-0188-5)]

## Data
Vanin F, Bozulic I, Loeliger P, Weil C, Penna A, Beyer K (2021) Database of shear-compression tests on stone masonry walls.
Database of: [http://doi.org/10.5281/zenodo.812145](http://doi.org/10.5281/zenodo.812145)]

File: bokeh_dashboard/data/02_envelopes/envelope027.csv
Test unit,C3
Reference,Silva et al. (2014)
top_displacement,horizontal_force,drift
[mm],[kN],[%]
-5.99,-52.3,-0.315
-3.44,-64.8,-0.181
-2.73,-80.8,-0.144
-1.96,-86.7,-0.103
-1.32,-80.9,-0.069
-1.01,-79.9,-0.053
-0.69,-73.9,-0.036
-0.42,-64.9,-0.022
-0.17,-50.2,-0.009
-0.09,-27.2,-0.005
0,0,0
0,0,0
0.37,26.5,0.019
0.43,30.6,0.022
0.74,47.2,0.039
0.87,46.7,0.046
1.17,55.7,0.062
1.61,61,0.085
1.98,63.2,0.104
2.47,62.1,0.13
3.35,65.8,0.176
4.48,65.3,0.236
5.67,56.5,0.298
6.09,50.2,0.321
6.21,38.7,0.327

File: bokeh_dashboard/data/02_envelopes/envelope070.csv
Test unit,P#2
Reference,Marcari et al. (2007)
top_displacement,horizontal_force,drift
[mm],[kN],[%]
0,0,0
0.08,3,0.004
0.13,4.2,0.007
0.24,5.9,0.013
0.27,6.6,0.014
0.34,8.8,0.018
0.42,9.6,0.022
0.47,11.5,0.025
0.52,13.5,0.027
0.59,15.6,0.031
0.67,17.8,0.035
0.73,19,0.038
0.8,20.8,0.042
0.86,22.8,0.045
0.95,24.9,0.05
1.01,27,0.053
1.09,28.8,0.057
1.15,31.1,0.06
1.22,32.9,0.064
1.24,34.5,0.065
1.32,35.8,0.07
1.39,37.8,0.073
1.42,39.7,0.075
1.49,41.2,0.079
1.56,43.1,0.082
1.6,45.5,0.084
1.7,47.3,0.09
1.74,49,0.092
1.8,50.8,0.095
1.86,52.6,0.098
1.95,54.9,0.103
2,56.6,0.105
2,56.6,0.105
2.03,58.4,0.107
2.16,59.9,0.114
2.23,62.1,0.117
2.3,64,0.121
2.32,65.6,0.122
2.4,67.2,0.126
2.43,68.9,0.128
2.52,70.8,0.132
2.57,72.1,0.135
2.61,73.3,0.137
2.65,73.3,0.139
2.78,77.2,0.146
2.86,79.6,0.15
2.95,80.3,0.155
3.02,82.4,0.159
3.13,85.3,0.165
3.23,86.8,0.17
3.31,88.9,0.174
3.35,90.2,0.176
3.46,90.9,0.182
3.48,91.3,0.183
3.5,92.1,0.184
3.71,95.5,0.195
3.83,97,0.202
3.87,97.9,0.204
3.94,98.3,0.207
4.1,100.7,0.216
4.26,102.2,0.224
4.42,103.9,0.232
4.52,105.5,0.238
4.59,106.2,0.241
4.71,107.4,0.248
4.71,107.4,0.248
4.81,108.5,0.253
4.93,109.5,0.259
5.06,110.6,0.266
5.14,111,0.271
5.23,112.4,0.275
5.34,113.2,0.281
5.45,114.3,0.287
5.57,115.3,0.293
5.62,115.4,0.296
5.67,116,0.298
5.71,116.8,0.301
5.8,117.3,0.305
5.89,117.9,0.31
5.93,118.3,0.312
6.05,119.7,0.319
6.1,120.1,0.321
6.24,120.2,0.328
6.32,121.5,0.332
6.45,122.2,0.34
6.47,122.3,0.341
6.51,123,0.342
6.65,121.9,0.35
6.72,120.4,0.354
6.81,120.9,0.359
6.9,121.3,0.363
7.08,122.4,0.373
7.15,123.3,0.376
7.26,124.4,0.382
7.3,124.3,0.384
7.35,124.9,0.387
7.43,125.9,0.391
7.54,125.7,0.397
7.57,126.2,0.398
7.67,126.8,0.404
7.76,127.1,0.409
7.75,127.5,0.408
7.75,127.5,0.408
7.92,128,0.417
8,128.1,0.421
8.13,128.4,0.428
8.18,128.5,0.431
8.26,129,0.435
8.41,129.6,0.443
8.44,130.3,0.444
8.5,130.4,0.447
8.58,130.7,0.452
8.58,130.9,0.452
8.75,131.3,0.46
8.88,132.1,0.467
8.94,132,0.471
9.05,132.5,0.476
9.19,133.5,0.484
9.32,133.4,0.491
9.36,134.1,0.493
9.55,134.7,0.502
9.83,134.8,0.517
9.89,135.4,0.52
9.99,135.1,0.526
10.08,135.5,0.531
10.2,136.1,0.537
10.33,135.9,0.544
10.56,136,0.556
10.68,136.2,0.562
10.8,136.4,0.568
10.96,136.6,0.577
11.04,136.8,0.581
11.04,136.8,0.581
11.11,136.4,0.585
11.18,136,0.589
11.41,135,0.601
11.82,133.8,0.622
11.91,133.8,0.627
12.01,133.5,0.632
12.11,134.2,0.637
12.2,133.4,0.642
12.25,133.1,0.645
12.53,132.3,0.659
12.62,132.2,0.664
12.92,130.4,0.68
13.03,130.4,0.686
13.22,130,0.696
13.33,129.9,0.702
13.52,129.8,0.712
13.6,129.5,0.716
13.68,128.9,0.72
13.94,128.2,0.734
14.11,127.7,0.743
14.33,127,0.754
14.5,127,0.763
14.5,127,0.763
14.69,126.8,0.773
14.8,126.4,0.779
14.95,125.6,0.787
15.08,125,0.793
15.35,124.5,0.808
15.71,123.1,0.827
15.81,123.3,0.832
16.01,122.6,0.843
16.23,122.2,0.854
16.47,121.2,0.867
16.64,120.8,0.876
16.77,120.6,0.882
17.09,119.8,0.9
17.23,119.3,0.907
17.42,118.4,0.917
17.65,118.1,0.929
17.96,116.4,0.945
17.95,117.2,0.945
17.95,117.2,0.945
18.23,115.5,0.959
18.44,115,0.97
18.58,114.6,0.978
18.77,113.2,0.988
18.83,113.2,0.991
18.93,113,0.996
19.18,112.9,1.01
19.32,112.3,1.017
19.4,111.5,1.021
19.62,111.3,1.033
19.78,110.3,1.041
19.92,110,1.048
19.97,109.7,1.051
20.24,108.8,1.065
20.34,108.7,1.07
20.48,108.3,1.078
20.74,107.3,1.091
20.83,107.2,1.096
20.89,107.3,1.099
20.97,106.6,1.104
21.08,106.7,1.109
21.13,106.1,1.112
21.33,105.9,1.122
21.45,105.8,1.129
21.49,105.5,1.131
21.49,105.5,1.131
21.53,105.2,1.133
21.68,105.4,1.141
21.7,105,1.142
21.8,104.6,1.147
21.85,104.6,1.15
21.98,104.4,1.157
22,103.9,1.158
22.32,103,1.175
22.35,103,1.176
22.46,102.6,1.182
22.76,101.9,1.198
23.06,100.6,1.214
23.18,100.5,1.22
23.22,100.5,1.222
23.42,99.4,1.233
23.49,98.8,1.236
23.59,98.7,1.242
23.75,97.7,1.25
23.85,98,1.255
23.85,97.6,1.255
23.98,97.2,1.262
24.1,96.6,1.268
24.29,95.5,1.278
24.45,94,1.287
24.59,93.6,1.294
24.73,92.7,1.302
24.79,92.2,1.305
25,91.3,1.316
25,91.3,1.316
25.12,89.8,1.322
25.25,90.2,1.329
25.38,89.6,1.336
25.46,88.9,1.34
25.54,88.6,1.344
25.6,87.9,1.347
25.74,87.7,1.355
25.84,87,1.36
25.9,87,1.363
26.01,86,1.369
26.17,85.8,1.377
26.22,85.3,1.38
26.39,83.8,1.389
26.64,82.9,1.402
26.75,81.8,1.408
27.04,80.6,1.423
27.26,79.6,1.435
27.39,79.3,1.441
27.63,78.2,1.454
28.01,76.4,1.474
28.01,76.6,1.474
28.31,74.7,1.49
28.58,74,1.504
28.58,73.8,1.504
28.58,73.8,1.504
28.78,73,1.515
29.05,71.6,1.529
29.27,69.4,1.541
29.52,68.4,1.554
30.01,65.6,1.58
30.67,60.1,1.614
30.86,57.7,1.624
31.35,52.2,1.65
31.84,46.6,1.676
32.18,39.6,1.694
32.37,31.2,1.703
32.64,20.7,1.718
32.76,15.6,1.724
32.76,15.6,1.724
32.91,12,1.732
32.86,11.8,1.729

File: bokeh_dashboard/data/02_envelopes/envelope074.csv
Test unit,M20
Reference,Pinho et al. (2012)
top_displacement,horizontal_force,drift
[mm],[kN],[%]
0,0,0
0.07,5.4,0.004
0.07,8.4,0.004
0.17,8.8,0.009
0.29,11.1,0.015
0.31,13.1,0.016
0.43,14.3,0.023
0.5,15.2,0.027
0.65,17.4,0.034
0.79,18,0.042
0.93,19.2,0.049
1.1,20.5,0.058
1.32,20.7,0.069
1.51,22.1,0.079
1.65,22.5,0.087
1.84,22.6,0.097
2.01,23.6,0.106
2.23,23.6,0.117
2.42,23.8,0.127
2.56,24.3,0.135
2.8,24.7,0.147
2.97,24.4,0.156
3.4,24.4,0.179
3.66,24.7,0.193
3.87,24.6,0.204
4.14,24.4,0.218
4.4,23.4,0.232
4.59,24.9,0.242
4.88,23.6,0.257
5.12,23.9,0.269
5.38,23.6,0.283
5.65,22.6,0.297
5.93,22.5,0.312
6.2,21.6,0.326
6.48,21.8,0.341
6.7,21.3,0.353
6.94,21.5,0.365
7.25,20.7,0.381
7.49,20.3,0.394
7.66,20.3,0.403
7.85,19.5,0.413
7.85,19.2,0.413
7.92,18.7,0.417
7.92,18.7,0.417
7.94,18.5,0.418
7.94,18.4,0.418
7.97,18.4,0.419
7.97,18,0.419
7.99,18,0.421
7.99,17.7,0.421
7.99,17.9,0.421
7.99,17.7,0.421
7.99,17.9,0.421
7.99,17.7,0.421
7.99,17.9,0.421
7.99,17.7,0.421
8.04,17.5,0.423
8.01,17.5,0.422
8.04,17.5,0.423
8.04,17.4,0.423
8.04,17.5,0.423
8.04,17.4,0.423
8.04,17.5,0.423
8.04,17.4,0.423
8.04,17.5,0.423
8.04,17.4,0.423
8.04,17.5,0.423
8.04,17.4,0.423
8.06,17.4,0.424
8.06,19.8,0.424
8.09,20.3,0.426
8.18,20.2,0.431
8.33,20,0.438
8.35,19.7,0.439
8.42,19.8,0.443
8.61,19,0.453
8.68,19.7,0.457
8.73,20,0.46
8.9,19.2,0.468
8.97,19,0.472
9.04,18.8,0.476
9.12,18.5,0.48
9.21,18.7,0.485
9.33,18.7,0.491
9.43,18,0.496
9.5,18.8,0.5
9.69,18.8,0.51
9.79,17,0.515
9.88,18.2,0.52

File: bokeh_dashboard/data/02_envelopes/envelope076.csv
Test unit,M12
Reference,Pinho et al. (2012)
top_displacement,horizontal_force,drift
[mm],[kN],[%]
0,0,0
0.02,3.3,0.001
0.02,4.3,0.001
0.05,5.6,0.002
0.07,6.6,0.004
0.14,8.1,0.007
0.18,9.3,0.01
0.14,10.8,0.007
0.16,11.3,0.009
0.25,11.9,0.013
0.37,13.4,0.019
0.39,14.5,0.021
0.46,14.6,0.024
0.53,15.7,0.028
0.6,16.4,0.032
0.62,16.3,0.033
0.71,18.1,0.037
0.8,18.9,0.042
0.85,18.3,0.045
0.97,19,0.051
0.94,19.2,0.05
1.06,20.1,0.056
1.2,19.8,0.063
1.2,20.9,0.063
1.29,21,0.068
1.38,21.8,0.073
1.54,21.2,0.081
1.52,21.2,0.08
1.61,22.5,0.085
1.72,21.9,0.091
1.77,22.7,0.093
1.86,22.7,0.098
2.02,22.4,0.107
2.09,22.1,0.11
2.14,23.6,0.112
2.28,22.2,0.12
2.3,23.3,0.121
2.39,22.7,0.126
2.53,22.7,0.133
2.67,22.4,0.14
2.64,22.1,0.139
2.76,23,0.145
2.9,22.2,0.153
2.94,22.4,0.155
2.94,22.1,0.155
2.97,21.8,0.156
2.97,21.8,0.156
3.01,21.6,0.159
3.01,20.7,0.159
3.01,20.9,0.159
3.01,20.6,0.159
3.01,20.7,0.159
3.01,20.4,0.159
3.01,22.4,0.159
3.06,23,0.161
3.2,23.2,0.168
3.29,23,0.173
3.31,23.5,0.174
3.4,23.6,0.179
3.54,23.2,0.186
3.63,22.9,0.191
3.75,23,0.197
3.84,22.9,0.202
3.98,24.1,0.209
4.07,22.2,0.214
4.12,22.7,0.217
4.19,23,0.22
4.39,23.2,0.231
4.46,22.1,0.235
4.51,22.4,0.237
4.6,21.9,0.242
4.69,21.8,0.247
4.83,21.6,0.254
4.9,21.6,0.258
4.99,21.3,0.263
5.08,22.1,0.267
5.24,21.5,0.276
5.31,20.9,0.28
5.4,21.6,0.284
5.52,20.9,0.29
5.61,21.3,0.295
5.7,20.4,0.3
5.77,20.9,0.304
5.89,20.6,0.31
5.98,20.4,0.315
6.12,20.3,0.322
6.28,20.3,0.33
6.32,19.5,0.333
6.51,20.3,0.342
6.51,19.3,0.342
6.6,20,0.347
6.76,19.8,0.356
6.87,19.5,0.362
7.15,19.5,0.376
7.22,19.2,0.38
7.45,19.2,0.392
7.52,19.6,0.396
7.61,19,0.401
7.68,19.6,0.404
7.82,19.3,0.411
7.91,18.6,0.416
7.95,19,0.419
8.09,19.2,0.426
8.25,18,0.434
8.34,19.3,0.439
8.44,17.7,0.444
8.46,17.5,0.445
8.57,17.8,0.451
8.69,18.1,0.457
8.87,18.1,0.467
8.99,18,0.473
9.08,18.3,0.478
9.13,17.4,0.48

File: bokeh_dashboard/data/02_envelopes/envelope077.csv
Test unit,M10
Reference,Pinho et al. (2012)
top_displacement,horizontal_force,drift
[mm],[kN],[%]
0,0,0
0.04,5.8,0.002
0.08,6.6,0.004
0.11,8,0.006
0.15,9.1,0.008
0.19,9.5,0.01
0.19,10.6,0.01
0.27,11.7,0.014
0.34,12.2,0.018
0.34,11.7,0.018
0.38,14.2,0.02
0.49,14.8,0.026
0.53,15.9,0.028
0.6,16.4,0.032
0.68,17.3,0.036
0.72,17.7,0.038
0.79,18.6,0.042
0.83,18.8,0.044
0.86,19.5,0.046
0.98,20.8,0.052
1.05,20.8,0.055
1.09,21.3,0.057
1.13,21.7,0.059
1.17,21.9,0.061
1.24,22.6,0.065
1.32,23.2,0.069
1.43,23,0.075
1.5,24.8,0.079
1.58,23.9,0.083
1.58,25.9,0.083
1.73,25.7,0.091
1.73,26.1,0.091
1.84,26.3,0.097
1.88,26.3,0.099
1.95,27,0.103
2.03,26.5,0.107
2.14,27.7,0.113
2.18,28.8,0.115
2.33,28.1,0.123
2.41,27.7,0.127
2.41,28.8,0.127
2.48,28.8,0.131
2.71,29,0.142
2.74,28.8,0.144
2.78,30.3,0.147
2.9,29.2,0.152
2.93,28.5,0.154
2.93,28.1,0.154
3.2,31.2,0.168
3.27,32.1,0.172
3.42,31.4,0.18
3.5,31.6,0.184
3.46,31.9,0.182
3.57,31.2,0.188
3.8,31.2,0.2
3.76,31.9,0.198
3.87,31.4,0.204
3.91,31.6,0.206
4.06,31.4,0.214
4.21,32.1,0.222
4.21,31.9,0.222
4.29,32.5,0.226
4.4,32.7,0.231
4.51,32.3,0.237
4.55,32.5,0.239
4.66,32.1,0.245
4.74,32.5,0.249
4.85,33.2,0.255
4.85,32.3,0.255
4.96,32.7,0.261
5.07,33.6,0.267
5.22,32.3,0.275
5.26,33.2,0.277
5.3,33.2,0.279
5.38,33.9,0.283
5.56,34.5,0.293
5.6,33.4,0.295
5.68,33.4,0.299
5.71,33,0.301
5.86,33.9,0.309
5.9,33.6,0.311
6.01,34.1,0.316
6.09,33.6,0.321
6.2,34.1,0.326
6.24,33.6,0.328
6.35,33.9,0.334
6.47,31.6,0.34
6.54,32.3,0.344
6.65,32.3,0.35
6.77,33.6,0.356
6.77,32.5,0.356
6.95,33,0.366
7.03,33,0.37
7.1,32.7,0.374
7.14,33.2,0.376
7.29,33,0.384
7.4,32.7,0.39
7.52,33.2,0.396
7.56,33,0.398
7.63,33.2,0.402
7.7,33.6,0.405
7.82,33.2,0.411
7.89,32.5,0.415
7.93,32.7,0.417
8.01,34.1,0.421
8.12,33.6,0.427
8.27,33.2,0.435
8.34,33.6,0.439
8.42,33,0.443
8.53,33.2,0.449
8.65,33.6,0.455
8.65,33.9,0.455
8.79,33,0.463
8.95,34.3,0.471
9.02,32.7,0.475
9.06,33,0.477
9.17,33.4,0.483
9.21,33.6,0.485
9.32,33.2,0.491
9.43,32.7,0.497
9.55,33.2,0.502
9.62,33,0.506
9.85,33,0.518
9.88,33.2,0.52
10,33.2,0.526
10.07,33,0.53
10.15,32.3,0.534
10.22,33.2,0.538
10.33,33.2,0.544
10.41,32.7,0.548
10.52,33,0.554
10.64,32.3,0.56
10.71,31.6,0.564
10.82,32.3,0.57
10.94,32.5,0.576
10.97,31.6,0.578
11.05,32.5,0.581
11.16,32.5,0.588
11.31,31.9,0.595
11.39,32.3,0.599
11.42,31.6,0.601
11.5,32.1,0.605
11.61,31.6,0.611
11.72,31.4,0.617
11.76,31.2,0.619
11.91,31.4,0.627
12.03,31.6,0.633
12.1,31.9,0.637
12.22,31.6,0.643
12.29,31.6,0.647
12.4,31,0.653
12.44,31,0.655
12.55,30.3,0.661
12.63,31,0.665
12.78,31.6,0.672
12.85,30.8,0.676
12.97,31,0.682
13,31.2,0.684
13.23,31.2,0.696
13.31,30.5,0.7
13.42,30.1,0.706
13.49,30.5,0.71
13.57,30.1,0.714
13.72,29.9,0.722
13.83,29.9,0.728
13.94,29.4,0.734
14.06,30.1,0.74
14.17,29.2,0.746
14.28,28.1,0.752
14.28,28.1,0.752
14.32,27.9,0.754
14.47,27.7,0.762
14.54,27,0.765
14.69,27.7,0.773
14.73,27.2,0.775
14.85,27.2,0.781
14.96,26.8,0.787
15.03,27.2,0.791
15.15,27,0.797
15.3,26.5,0.805
15.3,26.5,0.805
15.41,27,0.811
15.44,26.1,0.813
15.52,26.8,0.817
15.67,26.8,0.825
15.78,25.4,0.831
15.82,25.7,0.833
15.9,25.4,0.837
16.01,26.1,0.843
16.12,25.9,0.848
16.16,26.3,0.85
16.31,25,0.858
16.42,25.4,0.864
16.5,25.4,0.868
16.53,25.7,0.87
16.65,25.4,0.876
16.72,25.7,0.88

File: bokeh_dashboard/data/02_envelopes/envelope109.csv
Test unit,test 7
Reference,Krzan et al. (2015)
top_displacement,horizontal_force,drift
[mm],[kN],[%]
-19.89,-95.7,-1.047
-19.66,-106.7,-1.035
-17.33,-119.6,-0.912
-14.87,-128.8,-0.783
-12.31,-122.4,-0.648
-9.86,-120.6,-0.519
-7.41,-109.5,-0.39
-4.85,-95.7,-0.255
-2.84,-82.8,-0.15
-1.95,-71.8,-0.103
-1.5,-61.7,-0.079
-0.97,-50.1,-0.051
-0.72,-43.3,-0.038
-0.5,-35,-0.026
-0.28,-23.9,-0.015
0,0,0
0,0,0
0.28,19.3,0.015
0.5,28.5,0.026
0.73,39.6,0.038
0.95,47.1,0.05
1.5,58.9,0.079
1.95,69.9,0.103
2.95,79.1,0.155
4.96,93.9,0.261
7.3,113.2,0.384
9.86,123.3,0.519
12.31,128.8,0.648
14.76,129.8,0.777
17.21,123.3,0.906
19.78,102.1,1.041
19.89,86.5,1.047

File: bokeh_dashboard/data/02_envelopes/envelope118.csv
Test unit,T1-1
Reference,Faella et al. (1992)
top_displacement,horizontal_force,drift
[mm],[kN],[%]
-9.85,-65.1,-0.518
-9.31,-64.2,-0.49
-9.26,-67.6,-0.487
-8.74,-69.5,-0.46
-8.23,-70.8,-0.433
-7.69,-72.6,-0.405
-7.23,-73.6,-0.38
-6.72,-75.4,-0.354
-6.22,-77,-0.327
-5.74,-77.6,-0.302
-5.24,-78.6,-0.276
-4.71,-79.8,-0.248
-4.23,-81.7,-0.223
-3.68,-82.3,-0.194
-3.2,-82,-0.168
-2.64,-80.1,-0.139
-2.15,-76.1,-0.113
-1.58,-69.5,-0.083
-1.09,-57.3,-0.057
-0.55,-36.3,-0.029
0,0,0
0,0,0
0.54,39.1,0.028
0.91,51.7,0.048
1.6,55.7,0.084
2.13,64.2,0.112
2.67,65.1,0.14
3.19,65.4,0.168
3.72,64.2,0.196
4.23,63.9,0.223
4.7,62.6,0.247
5.21,62,0.274
5.72,60.7,0.301
6.19,59.2,0.326
6.69,57.6,0.352
7.19,55.4,0.379
7.71,54.2,0.406
8.21,52.6,0.432
8.78,51,0.462
9.29,48.8,0.489
9.82,47.6,0.517
